Repository: CSTG-bug/TheFinal

File: Data/ElementTreatmentUTS-EL/output/ElementTreatmentUTS-EL-X_train_raw.csv
Si,Fe,Cu,Mn,Mg,Cr,Zn,V,Ti,Zr,Li,Ni,Be,Sc,Ag,Bi,Pb,Al,SS Temp,Ageing Temp,Ageing Time,UTS
0.05,0.07,1.22,0.0,2.39,0.0,6.58,0.0,0.03,0.11,0.0,0.0,0.002,0.0,0.0,0.0,0.0,89.548,488.0,121.0,24.0,587.9
0.0,0.0,3.7,0.3,0.37,0.0,0.5,0.0,0.0,0.14,1.5,0.0,0.0,0.0,0.0,0.0,0.0,93.49,520.0,180.0,15.0,506.0
1.18,0.191,1.13,0.0,1.58,0.169,0.0,0.151,0.032,0.0,0.0,0.0,0.0,0.0,0.0,0.0,0.0,95.56700000000001,550.0,170.0,24.0,419.0
0.04,0.05,4.22,0.0,0.54,0.0,0.0,0.0,0.0,0.16,1.31,0.0,0.0,0.0,0.0,0.0,0.0,93.68,530.0,160.0,88.0,583.0
1.35,0.25,0.95,0.85,1.1,0.0,0.0,0.0,0.0,0.0,0.0,0.0,0.0,0.0,0.0,0.0,0.0,95.5,530.0,175.0,8.0,390.0
0.082,0.35,0.12,0.3,2.3,0.0,5.2,0.0,0.0,0.13,0.0,0.0,0.0,0.0,0.0,0.0,0.0,91.518,470.0,25.0,0.0,327.0
0.0,0.0,3.7,0.3,0.37,0.0,0.5,0.0,0.0,0.14,1.5,0.0,0.0,0.0,0.0,0.0,0.0,93.49,520.0,180.0,5.0,470.0
0.16,0.28,4.52,0.58,1.62,0.0,0.2,0.0,0.1,0.0,0.0,0.1,0.0,0.0,0.0,0.0,0.0,92.44,495.0,160.0,3.0,411.0
0.0,0.0,0.75,0.0,1.76,0.0,2.22,0.0,0.0,0.12,2.59,0.0,0.0,0.0,0.0,0.0,0.0,92.56,530.0,170.0,32.0,527.0
0.05,0.07,1.22,0.0,2.56,0.0,6.87,0.0,0.04,0.08,0.0,0.0,0.002,0.0,0.0,0.0,0.0,89.108,488.0,121.0,24.0,626.0
0.01,0.02,1.39,0.0,1.58,0.0,7.55,0.0,0.0,0.12,0.0,0.0,0.0,0.0,0.0,0.0,0.0,89.33,475.0,140.0,64.0,543.3
0.0,0.0,6.3,0.3,0.0,0.0,0.0,0.1,0.06,0.18,0.0,0.0,0.0,0.0,0.0,0.0,0.0,93.06,535.0,175.0,18.0,455.0
0.4,0.35,0.1,0.1,0.675,0.1,0.1,0.0,0.1,0.0,0.0,0.0,0.0,0.0,0.0,0.0,0.0,98.075,525.0,175.0,6.0,278.0
0.43,0.31,0.31,0.05,0.94,0.13,0.2,0.0,0.03,0.0,0.0,0.0,0.0,0.0,0.0,0.0,0.0,97.6,520.0,165.0,20.0,323.0
0.84,0.37,0.32,0.18,0.6,0.0,0.0,0.0,0.0,0.0,0.0,0.0,0.0,0.0,0.0,0.0,0.0,97.69,517.0,152.0,12.0,315.0
0.5,0.5,4.35,0.6,1.5,0.1,0.25,0.0,0.15,0.05,0.0,0.0,0.0,0.0,0.0,0.0,0.0,92.0,495.0,130.0,1000.0,505.0
0.0,0.0,4.6,0.35,0.35,0.0,0.0,0.0,2.5,0.0,0.0,0.0,0.0,0.0,0.7,0.0,0.0,91.5,512.5,155.0,20.0,450.0
0.3,0.4,4.4,0.6,1.6,0.1,0.2,0.0,0.0,0.0,0.0,0.0,0.0,0.0,0.0,0.0,0.0,92.4,495.0,190.0,12.0,476.0
0.85,0.7,4.45,0.8,0.5,0.1,0.25,0.0,0.15,0.05,0.0,0.0,0.0,0.0,0.0,0.0,0.0,92.15,500.0,205.0,2.0,440.0
0.04,0.08,1.22,0.39,2.61,0.0,6.76,0.0,0.02,0.0,0.0,0.0,0.001,0.0,0.0,0.0,0.0,88.879,488.0,121.0,24.0,589.5
0.055,0.061,2.35,0.0076,1.94,0.0051,7.76,0.0,0.0,0.12,0.0,0.0,0.0,0.0,0.0,0.0,0.0,87.7013,477.0,160.0,0.25,559.1
0.6,0.35,0.275,0.15,1.0,0.0,0.0,0.0,0.0,0.0,0.0,0.0,0.0,0.0,0.0,0.0,0.0,97.625,530.0,160.0,18.0,310.0
0.29,0.42,4.2,0.63,1.26,0.0,0.0,0.0,0.0,0.0,0.0,0.0,0.0,0.0,0.0,0.0,0.0,93.2,500.0,25.0,0.0,393.0
1.35,0.5,0.275,0.7,0.85,0.1,0.25,0.0,0.15,0.0,0.0,0.0,0.0,0.0,0.0,0.0,0.0,95.825,545.0,25.0,0.0,317.0
0.055,0.061,2.35,0.0076,1.94,0.0051,7.76,0.0,0.0,0.12,0.0,0.0,0.0,0.0,0.0,0.0,0.0,87.7013,477.0,160.0,24.0,551.9
0.14,0.01,3.87,0.01,0.6,0.0,0.001,0.0,0.0,0.0,0.0,0.0,0.0,0.0,0.0,0.0,0.0,95.369,500.0,160.0,24.0,408.0
0.0,0.0,0.0,0.0,0.6,0.4,7.0,0.0,0.15,0.0,0.0,0.0,0.0,0.0,0.0,0.0,0.0,91.85,590.0,140.0,15.0,330.0
0.0,0.0,6.0,0.0,0.0,0.0,0.0,0.0,0.0,0.17,2.54,0.0,0.0,0.0,0.0,0.0,0.0,91.28999999999999,510.0,150.0,50.0,554.0
0.4,0.35,0.1,0.1,0.675,0.1,0.1,0.0,0.1,0.0,0.0,0.0,0.0,0.0,0.0,0.0,0.0,98.075,520.0,175.0,8.0,240.0
0.6,0.7,0.275,0.15,1.0,0.195,0.25,0.0,0.15,0.0,0.0,0.0,0.0,0.0,0.0,0.0,0.0,96.68,530.0,160.0,18.0,205.0
0.0,0.0,0.5,0.0,0.7,0.0,6.5,0.0,0.0,0.0,0.0,0.0,0.0,0.0,0.0,0.0,0.0,92.3,530.0,20.0,504.0,220.0
0.01,0.02,1.39,0.0,1.58,0.0,7.55,0.0,0.0,0.12,0.0,0.0,0.0,0.0,0.0,0.0,0.0,89.33,475.0,140.0,20.0,576.7
0.85,1.0,4.45,0.8,0.05,0.1,0.25,0.0,0.15,0.0,0.0,0.0,0.0,0.0,0.0,0.0,0.0,92.35,515.0,170.0,10.0,400.0
0.5,0.35,4.0,0.7,0.6,0.1,0.25,0.0,0.125,0.125,0.0,0.0,0.0,0.0,0.0,0.0,0.0,93.25,500.0,25.0,0.0,427.0
0.8,0.0,4.5,0.8,0.5,0.0,0.0,0.0,0.0,0.0,0.0,0.0,0.0,0.0,0.0,0.0,0.0,93.4,505.0,172.5,12.5,485.0
0.11,0.18,0.33,0.32,1.98,0.0,5.41,0.0,0.0,0.1,0.0,0.0,0.0,0.25,0.0,0.0,0.0,91.32,470.0,120.0,36.0,532.0
0.0,0.0,0.19,0.0,2.55,0.0,6.98,0.0,0.0,0.29,0.0,0.0,0.0,0.27,0.0,0.0,0.0,89.72,470.0,120.0,24.0,643.0
0.0,0.0,1.24,0.0,0.7,0.0,0.0,0.0,0.0,0.12,2.49,0.0,0.0,0.0,0.0,0.0,0.0,95.45,530.0,185.0,96.0,432.0
0.04,0.05,4.01,0.0,0.0,0.0,0.0,0.0,0.0,0.16,1.24,0.0,0.0,0.0,0.0,0.0,0.0,94.5,530.0,160.0,150.0,515.0
0.8,0.0,4.4,0.8,0.0,0.0,0.0,0.0,0.0,0.0,0.0,0.0,0.0,0.0,0.0,0.0,0.0,94.0,515.0,170.0,10.0,400.0
0.04,0.05,4.01,0.0,0.0,0.0,0.0,0.0,0.0,0.16,1.24,0.0,0.0,0.0,0.0,0.0,0.0,94.5,530.0,25.0,0.0,354.0
0.15,0.26,1.5,0.0,2.4,0.0,5.7,0.0,0.0,0.0,0.0,0.0,0.0,0.0,0.0,0.0,0.0,89.99,480.0,140.0,96.0,543.2
0.0,0.0,0.22,0.0,2.49,0.0,7.11,0.0,0.0,0.4,0.0,0.0,0.0,0.22,0.0,0.0,0.0,89.56,470.0,120.0,24.0,667.0
0.5,0.5,1.7,0.4,2.3,0.175,6.0,0.0,0.1,0.0,0.0,0.0,0.0,0.0,0.0,0.0,0.0,88.325,470.0,137.5,16.0,480.0
0.0,0.0,1.24,0.0,0.7,0.0,0.0,0.0,0.0,0.12,2.49,0.0,0.0,0.0,0.0,0.0,0.0,95.45,530.0,170.0,2.0,433.0
0.08,0.16,0.34,0.33,1.91,0.0,5.39,0.0,0.0,0.0,0.0,0.0,0.0,0.0,0.0,0.0,0.0,91.78999999999999,470.0,120.0,24.0,498.0
0.0,0.0,0.37,0.28,1.96,0.0,5.45,0.0,0.0,0.11,0.0,0.0,0.0,0.26,0.0,0.0,0.0,91.57,470.0,120.0,24.0,584.0
0.0,0.0,0.75,0.0,1.76,0.0,2.22,0.0,0.0,0.12,2.59,0.0,0.0,0.0,0.0,0.0,0.0,92.56,530.0,170.0,24.0,514.0
0.055,0.061,2.35,0.0076,1.94,0.0051,7.76,0.0,0.0,0.12,0.0,0.0,0.0,0.0,0.0,0.0,0.0,87.7013,477.0,120.0,5.0,588.9
0.0,0.0,10.0,0.0,0.25,0.0,0.0,0.0,0.0,0.0,0.0,0.0,0.0,0.0,0.0,0.0,0.0,89.75,510.0,155.0,11.0,285.0
0.01,0.02,1.39,0.0,1.58,0.0,7.55,0.0,0.0,0.12,0.0,0.0,0.0,0.0,0.0,0.0,0.0,89.33,475.0,100.0,52.0,601.7
0.6,0.0,0.25,0.0,1.0,0.25,0.0,0.0,0.0,0.0,0.0,0.0,0.0,0.0,0.0,0.0,0.0,97.9,525.0,181.0,8.5,315.0
0.51,0.53,4.23,0.65,1.69,0.0,0.0,0.0,0.0,0.0,0.0,0.0,0.0,0.0,0.0,0.0,0.0,92.39,495.0,25.0,168.0,420.0
0.0,0.0,0.0,0.0,0.0,0.0,0.0,0.0,0.0,0.0,2.3,0.0,0.0,0.0,0.0,0.0,0.0,97.7,538.0,200.0,0.25,215.0
0.04,0.05,4.22,0.0,0.54,0.0,0.0,0.0,0.0,0.16,1.31,0.0,0.0,0.0,0.0,0.0,0.0,93.68,530.0,25.0,0.0,402.0
0.01,0.02,1.39,0.0,1.58,0.0,7.55,0.0,0.0,0.12,0.0,0.0,0.0,0.0,0.0,0.0,0.0,89.33,475.0,140.0,16.0,581.2
0.15,0.2,1.6,0.1,2.5,0.23,5.6,0.0,0.1,0.0,0.0,0.0,0.0,0.0,0.0,0.0,0.0,89.52,515.0,147.5,24.0,524.0
1.35,0.25,0.95,0.85,1.1,0.0,0.0,0.0,0.0,0.0,0.0,0.0,0.0,0.0,0.0,0.0,0.0,95.5,530.0,175.0,8.0,321.0
0.18,0.11,0.33,0.32,1.98,0.0,5.7,0.0,0.0,0.1,0.0,0.0,0.0,0.25,0.0,0.0,0.0,91.03,480.0,120.0,24.0,543.0
0.11,0.18,0.33,0.32,1.98,0.0,5.41,0.0,0.0,0.1,0.0,0.0,0.0,0.25,0.0,0.0,0.0,91.32,470.0,120.0,12.0,532.0
0.8,0.0,4.4,0.8,0.5,0.0,0.0,0.0,0.0,0.0,0.0,0.0,0.0,0.0,0.0,0.0,0.0,93.5,500.0,160.0,18.0,425.0
0.4,0.35,0.1,0.1,0.675,0.1,0.1,0.0,0.1,0.0,0.0,0.0,0.0,0.0,0.0,0.0,0.0,98.075,520.0,25.0,0.0,172.0
0.0,0.0,5.3,0.0,0.0,0.0,0.0,0.0,0.0,0.17,2.49,0.0,0.0,0.0,0.0,0.0,0.0,92.04,510.0,150.0,48.0,565.1
0.8,0.456,0.321,0.212,0.91,0.021,0.178,0.0,0.0,0.0,0.0,0.0,0.0,0.0,0.0,0.0,0.0,97.102,500.0,200.0,2.0,321.8
1.0,0.0,0.0,0.6,0.6,0.0,0.0,0.0,0.0,0.0,0.0,0.0,0.0,0.0,0.0,0.0,0.0,97.8,505.0,170.0,6.0,310.0
0.8,0.456,0.321,0.212,0.91,0.021,0.178,0.0,0.0,0.0,0.0,0.0,0.0,0.0,0.0,0.0,0.0,97.102,500.0,200.0,18.0,316.0
0.0,0.0,4.4,0.6,1.5,0.0,0.0,0.0,0.0,0.0,0.0,0.0,0.0,0.0,0.0,0.0,0.0,93.5,495.0,190.0,8.0,495.0
0.05,0.06,1.39,0.0,2.6,0.11,6.97,0.0,0.03,0.0,0.0,0.0,0.002,0.0,0.0,0.0,0.0,88.788,488.0,121.0,24.0,624.7
0.055,0.061,2.35,0.0076,1.94,0.0051,7.76,0.0,0.0,0.12,0.0,0.0,0.0,0.0,0.0,0.0,0.0,87.7013,477.0,160.0,0.17,542.1
0.055,0.061,2.35,0.0076,1.94,0.0051,7.76,0.0,0.0,0.12,0.0,0.0,0.0,0.0,0.0,0.0,0.0,87.7013,477.0,160.0,1.0,593.5
1.0,0.25,0.1,0.6,0.6,0.0,0.0,0.0,0.0,0.0,0.0,0.0,0.0,0.0,0.0,0.0,0.0,97.45,505.0,170.0,6.0,310.0
0.0,0.0,5.5,0.0,0.0,0.0,0.0,0.0,0.0,0.0,0.0,0.0,0.0,0.0,0.0,0.4,0.4,93.7,525.0,160.0,14.0,380.0
0.4,0.0,0.0,0.0,0.7,0.0,0.0,0.0,0.0,0.0,0.0,0.0,0.0,0.0,0.0,0.0,0.0,98.9,520.0,175.0,8.0,255.0
0.15,0.26,1.5,0.0,2.4,0.0,5.7,0.0,0.0,0.0,0.0,0.0,0.0,0.0,0.0,0.0,0.0,89.99,480.0,140.0,2.0,529.2
0.12,0.15,2.3,0.1,2.25,0.04,6.2,0.0,0.06,0.115,0.0,0.0,0.0,0.0,0.0,0.0,0.0,88.66499999999999,475.0,177.0,9.0,474.0
0.0,0.0,4.4,0.6,1.5,0.0,0.0,0.0,0.0,0.0,0.0,0.0,0.0,0.0,0.0,0.0,0.0,93.5,495.0,190.0,12.0,485.0
0.2,0.3,6.3,0.3,0.02,0.0,0.1,0.1,0.08,0.175,0.0,0.0,0.0,0.0,0.0,0.0,0.0,92.425,535.0,175.0,18.0,315.0
0.56,0.22,0.24,0.02,1.01,0.06,0.01,0.0,0.0,0.0,0.0,0.0,0.0,0.0,0.0,0.0,0.0,97.88,530.0,100.0,48.0,287.7
0.01,0.02,1.42,0.01,2.19,0.19,5.37,0.0,0.01,0.0,0.0,0.0,0.0,0.0,0.0,0.0,0.0,90.78,470.0,170.0,24.0,547.0
0.04,0.08,1.21,0.35,2.35,0.05,6.62,0.0,0.03,0.06,0.0,0.0,0.002,0.0,0.0,0.0,0.0,89.208,488.0,121.0,24.0,620.5
0.01,0.02,1.39,0.0,1.58,0.0,7.55,0.0,0.0,0.12,0.0,0.0,0.0,0.0,0.0,0.0,0.0,89.33,475.0,160.0,64.0,432.2
0.0,0.0,0.19,0.0,2.55,0.0,6.98,0.0,0.0,0.29,0.0,0.0,0.0,0.27,0.0,0.0,0.0,89.72,470.0,120.0,32.0,632.0
0.0,0.0,2.24,0.0,1.95,0.0,7.82,0.0,0.0,0.16,0.0,0.0,0.0,0.0,0.0,0.0,0.0,87.83,470.0,150.0,30.0,585.0
0.01,0.02,1.42,0.01,2.19,0.19,5.37,0.0,0.01,0.0,0.0,0.0,0.0,0.0,0.0,0.0,0.0,90.78,470.0,100.0,24.0,641.0
0.6,0.7,0.275,0.15,1.0,0.195,0.25,0.0,0.15,0.0,0.0,0.0,0.0,0.0,0.0,0.0,0.0,96.68,530.0,160.0,18.0,290.0
0.01,0.02,1.39,0.0,1.58,0.0,7.55,0.0,0.0,0.12,0.0,0.0,0.0,0.0,0.0,0.0,0.0,89.33,475.0,160.0,6.0,563.5
1.0,0.25,0.1,0.6,0.6,0.0,0.0,0.0,0.0,0.0,0.0,0.0,0.0,0.0,0.0,0.0,0.0,97.45,505.0,170.0,6.0,256.0
0.1,0.2,4.2,0.91,1.4,0.0,0.03,0.0,0.0,0.0,0.0,0.0,0.0,0.0,0.0,0.0,0.0,93.16,540.0,25.0,300.0,462.0
0.01,0.02,1.39,0.0,1.58,0.0,7.55,0.0,0.0,0.12,0.0,0.0,0.0,0.0,0.0,0.0,0.0,89.33,475.0,100.0,36.0,602.0
0.6,0.7,0.275,0.15,1.0,0.195,0.25,0.0,0.15,0.0,0.0,0.0,0.0,0.0,0.0,0.0,0.0,96.68,530.0,160.0,18.0,205.0
0.85,0.7,4.45,0.8,0.5,0.1,0.25,0.0,0.15,0.05,0.0,0.0,0.0,0.0,0.0,0.0,0.0,92.15,500.0,177.0,18.0,457.0
0.0,0.0,0.22,0.0,2.49,0.0,7.11,0.0,0.0,0.4,0.0,0.0,0.0,0.22,0.0,0.0,0.0,89.56,470.0,25.0,0.0,489.0
0.18,0.11,0.33,0.32,1.98,0.0,5.7,0.0,0.0,0.1,0.0,0.0,0.0,0.25,0.0,0.0,0.0,91.03,450.0,120.0,24.0,544.6
0.8,0.0,4.4,0.75,0.7,0.0,0.0,0.0,0.0,0.0,0.0,0.0,0.0,0.0,0.0,0.0,0.0,93.35,505.0,172.5,12.5,476.0
0.0,0.0,0.22,0.0,2.49,0.0,7.11,0.0,0.0,0.4,0.0,0.0,0.0,0.22,0.0,0.0,0.0,89.56,470.0,120.0,32.0,667.0
0.2,0.3,6.3,0.3,0.02,0.0,0.1,0.1,0.08,0.175,0.0,0.0,0.0,0.0,0.0,0.0,0.0,92.425,535.0,165.0,24.0,440.0
0.85,1.3,2.2,0.2,1.6,0.0,0.3,0.0,0.15,0.0,0.0,1.2,0.0,0.0,0.0,0.0,0.0,92.2,527.5,172.5,11.0,355.0
0.01,0.02,1.39,0.0,1.58,0.0,7.55,0.0,0.0,0.12,0.0,0.0,0.0,0.0,0.0,0.0,0.0,89.33,475.0,160.0,10.0,545.7
0.01,0.08,5.64,0.33,0.23,0.0,0.0,0.09,0.11,0.15,0.0,0.0,0.0,0.0,0.0,0.0,0.0,93.36,530.0,25.0,0.0,349.3
0.6,0.4,0.3,0.12,1.01,0.2,0.18,0.0,0.0,0.0,0.0,0.0,0.0,0.0,0.0,0.0,0.0,97.19,500.0,190.0,2.0,432.0
0.6,0.35,0.275,0.15,1.0,0.0,0.0,0.0,0.0,0.0,0.0,0.0,0.0,0.0,0.0,0.0,0.0,97.625,530.0,160.0,18.0,310.0
0.3,0.4,0.1,0.25,2.8,0.2,4.0,0.0,0.1,0.0,0.0,0.0,0.0,0.0,0.0,0.0,0.0,91.85,495.0,120.0,22.0,410.0
0.055,0.061,2.35,0.0076,1.94,0.0051,7.76,0.0,0.0,0.12,0.0,0.0,0.0,0.0,0.0,0.0,0.0,87.7013,477.0,25.0,0.0,451.6
1.35,0.25,0.275,0.7,0.85,0.0,0.0,0.0,0.0,0.0,0.0,0.0,0.0,0.0,0.0,0.0,0.0,96.575,545.0,160.0,18.0,379.0
0.9,1.0,4.0,0.2,1.5,0.1,0.25,0.0,0.0,0.0,0.0,2.0,0.0,0.0,0.0,0.0,0.0,90.05,510.0,240.0,6.0,331.0
0.0,0.0,1.6,0.0,2.5,0.0,5.6,0.0,0.0,0.0,0.0,0.0,0.0,0.0,0.0,0.0,0.0,90.3,460.0,135.0,12.0,560.0
0.0,0.0,1.07,0.0,1.07,0.0,3.4,0.0,0.0,0.1,1.8,0.0,0.0,0.0,0.0,0.0,0.0,92.56,530.0,185.0,16.0,489.0
0.5,0.5,2.6,0.25,0.45,0.1,0.25,0.0,0.15,0.0,0.0,0.0,0.0,0.0,0.0,0.0,0.0,95.2,500.0,25.0,0.0,315.0
0.01,0.02,1.39,0.0,1.58,0.0,7.55,0.0,0.0,0.12,0.0,0.0,0.0,0.0,0.0,0.0,0.0,89.33,475.0,160.0,1.0,563.5
0.0,0.0,2.2,0.0,2.5,0.0,8.6,0.0,0.0,0.0,0.0,0.0,0.0,0.0,0.0,0.0,0.0,86.7,480.0,130.0,24.0,710.0
0.4,0.175,0.1,0.1,0.675,0.0,0.0,0.0,0.0,0.0,0.0,0.0,0.0,0.0,0.0,0.0,0.0,98.55,520.0,175.0,8.0,235.0
1.1,0.0,4.5,0.0,0.0,0.0,0.0,0.0,0.0,0.0,0.0,0.0,0.0,0.0,0.0,0.0,0.0,94.4,515.0,217.5,4.0,220.0
0.4,0.35,0.1,0.1,0.675,0.1,0.1,0.0,0.1,0.0,0.0,0.0,0.0,0.0,0.0,0.0,0.0,98.075,525.0,175.0,336.0,193.4
0.4,0.35,0.1,0.1,0.675,0.1,0.1,0.0,0.1,0.0,0.0,0.0,0.0,0.0,0.0,0.0,0.0,98.075,525.0,175.0,3.0,226.9
0.0,0.0,1.6,0.0,0.95,0.0,0.0,0.0,0.0,0.08,1.7,0.0,0.0,0.0,0.0,0.0,0.0,95.67,530.0,150.0,24.0,415.0
0.2,0.3,6.3,0.3,0.02,0.0,0.1,0.1,0.08,0.175,0.0,0.0,0.0,0.0,0.0,0.0,0.0,92.425,535.0,175.0,18.0,425.0
0.0,0.0,1.6,0.0,2.2,0.22,5.7,0.0,0.0,0.0,0.0,0.0,0.0,0.0,0.0,0.0,0.0,90.28,515.0,155.0,3.0,565.0
0.0,0.0,0.0,0.35,1.98,0.0,5.42,0.0,0.0,0.12,0.0,0.0,0.0,0.24,0.0,0.0,0.0,91.89,470.0,120.0,12.0,568.0
0.01,0.02,1.39,0.0,1.58,0.0,7.55,0.0,0.0,0.12,0.0,0.0,0.0,0.0,0.0,0.0,0.0,89.33,475.0,100.0,28.0,599.8
1.35,0.25,0.95,0.85,1.1,0.0,0.0,0.0,0.0,0.0,0.0,0.0,0.0,0.0,0.0,0.0,0.0,95.5,530.0,175.0,8.0,382.0
0.05,0.05,1.02,0.31,1.62,0.0,3.94,0.0,0.0,0.12,0.0,0.0,0.0,0.0,0.0,0.0,0.0,92.89,525.0,100.0,76.0,398.0
0.4,0.35,0.1,0.1,0.675,0.1,0.1,0.0,0.1,0.0,0.0,0.0,0.0,0.0,0.0,0.0,0.0,98.075,525.0,175.0,2.0,202.6
0.4,0.075,0.2,0.05,0.675,0.0,0.0,0.0,0.0,0.0,0.0,0.0,0.0,0.0,0.0,0.0,0.0,98.6,520.0,175.0,8.0,226.0
0.0,0.0,1.6,0.0,2.5,0.25,5.6,0.0,0.0,0.0,0.0,0.0,0.0,0.0,0.0,0.0,0.0,90.05,460.0,25.0,0.0,570.0
0.15,0.26,1.5,0.0,2.4,0.0,5.7,0.0,0.0,0.0,0.0,0.0,0.0,0.0,0.0,0.0,0.0,89.99,480.0,140.0,12.0,543.9
0.0,0.0,0.0,0.0,0.6,0.4,7.0,0.0,0.15,0.0,0.0,0.0,0.0,0.0,0.0,0.0,0.0,91.85,415.0,180.0,4.0,220.0
0.0,0.0,1.24,0.0,0.7,0.0,0.0,0.0,0.0,0.12,2.49,0.0,0.0,0.0,0.0,0.0,0.0,95.45,530.0,170.0,8.0,449.0
0.6,0.0,0.28,0.0,1.0,0.09,0.0,0.0,0.0,0.0,0.0,0.0,0.0,0.0,0.0,0.55,0.55,96.93,540.0,170.0,12.0,400.0
0.85,0.0,4.44,0.77,0.45,0.0,0.0,0.0,0.0,0.0,0.0,0.0,0.0,0.0,0.0,0.0,0.0,93.49,500.0,160.0,8.5,380.0
0.0,0.0,4.0,0.0,1.5,0.0,0.0,0.0,0.0,0.0,0.0,2.0,0.0,0.0,0.0,0.0,0.0,92.5,510.0,205.0,8.0,220.0
0.4,0.175,0.1,0.1,0.675,0.0,0.0,0.0,0.0,0.0,0.0,0.0,0.0,0.0,0.0,0.0,0.0,98.55,520.0,175.0,8.0,215.0
0.055,0.061,2.35,0.0076,1.94,0.0051,7.76,0.0,0.0,0.12,0.0,0.0,0.0,0.0,0.0,0.0,0.0,87.7013,477.0,160.0,9.0,604.8
0.85,0.7,4.45,0.8,0.5,0.1,0.25,0.0,0.15,0.05,0.0,0.0,0.0,0.0,0.0,0.0,0.0,92.15,500.0,160.0,18.0,457.0
0.85,0.7,4.45,0.8,0.5,0.1,0.25,0.0,0.15,0.0,0.0,0.0,0.0,0.0,0.0,0.0,0.0,92.2,500.0,160.0,18.0,450.0
0.5,0.7,4.0,0.7,0.6,0.1,0.25,0.0,0.15,0.0,0.0,0.0,0.0,0.0,0.0,0.0,0.0,93.0,500.0,160.0,18.0,390.0
0.5,0.5,4.35,0.6,1.5,0.1,0.25,0.0,0.15,0.05,0.0,0.0,0.0,0.0,0.0,0.0,0.0,92.0,495.0,175.0,24.0,505.0
0.2,0.5,4.1,0.6,1.2,0.1,0.1,0.0,0.0,0.0,0.0,0.0,0.0,0.0,0.0,0.0,0.0,93.2,500.0,100.0,20.0,609.0
0.0,0.0,3.89,0.0,0.0,0.0,0.0,0.0,0.0,0.18,2.5,0.0,0.0,0.0,0.0,0.0,0.0,93.43,510.0,150.0,32.0,589.0
0.6,0.0,0.2,0.0,1.0,0.25,0.0,0.0,0.0,0.0,0.0,0.0,0.0,0.0,0.0,0.0,0.0,97.95,525.0,180.0,7.5,310.0
0.08,0.16,0.34,0.33,1.91,0.0,5.39,0.0,0.0,0.0,0.0,0.0,0.0,0.0,0.0,0.0,0.0,91.78999999999999,470.0,25.0,0.0,328.0
0.18,0.11,0.33,0.32,1.98,0.0,5.7,0.0,0.0,0.1,0.0,0.0,0.0,0.25,0.0,0.0,0.0,91.03,470.0,100.0,24.0,530.8
0.02,0.04,1.79,0.0,1.5,0.0,7.41,0.0,0.04,0.09,0.0,0.0,0.0,0.0,0.0,0.0,0.0,89.11,480.0,90.0,1.0,475.0
0.0,0.0,0.7,0.0,0.35,0.0,7.5,0.0,0.0,0.0,0.0,0.0,0.0,0.0,0.0,0.0,0.0,91.45,530.0,120.0,6.0,220.0
0.0,0.0,3.7,0.3,0.37,0.0,0.5,0.0,0.0,0.14,1.5,0.0,0.0,0.0,0.0,0.0,0.0,93.49,520.0,180.0,10.0,489.0
0.0,0.0,6.3,0.3,0.0,0.0,0.0,0.1,0.06,0.18,0.0,0.0,0.0,0.0,0.0,0.0,0.0,93.06,535.0,190.0,36.0,415.0
0.2,0.3,6.3,0.3,0.02,0.0,0.1,0.1,0.06,0.175,0.0,0.0,0.0,0.0,0.0,0.0,0.0,92.44500000000001,535.0,25.0,0.0,359.0
0.01,0.02,1.39,0.0,1.58,0.0,7.55,0.0,0.0,0.12,0.0,0.0,0.0,0.0,0.0,0.0,0.0,89.33,475.0,140.0,48.0,551.6
0.5,0.5,4.35,0.6,1.5,0.1,0.25,0.0,0.15,0.05,0.0,0.0,0.0,0.0,0.0,0.0,0.0,92.0,495.0,260.0,0.5,454.0
0.0,0.0,0.75,0.0,1.76,0.0,2.22,0.0,0.0,0.12,2.59,0.0,0.0,0.0,0.0,0.0,0.0,92.56,530.0,170.0,2.0,474.0
0.0,0.0,3.7,0.3,0.37,0.0,0.5,0.0,0.0,0.14,1.5,0.0,0.0,0.0,0.0,0.0,0.0,93.49,520.0,180.0,20.0,511.0
0.0,0.0,1.07,0.0,1.07,0.0,3.4,0.0,0.0,0.1,1.8,0.0,0.0,0.0,0.0,0.0,0.0,92.56,530.0,185.0,2.0,459.0
0.85,0.7,4.45,0.8,0.5,0.1,0.25,0.0,0.15,0.0,0.0,0.0,0.0,0.0,0.0,0.0,0.0,92.2,500.0,160.0,18.0,440.0
0.0,0.0,0.0,0.0,0.6,0.4,7.0,0.0,0.15,0.0,0.0,0.0,0.0,0.0,0.0,0.0,0.0,91.85,415.0,180.0,4.0,250.0
0.5,0.5,4.5,0.58,1.5,0.01,0.25,0.0,0.15,0.0,0.0,0.0,0.0,0.0,0.0,0.0,0.0,92.01,500.0,180.0,48.0,423.6
0.0,0.0,4.0,0.0,1.5,0.0,0.0,0.0,0.0,0.0,0.0,2.0,0.0,0.0,0.0,0.0,0.0,92.5,515.0,342.5,0.0333,205.0
0.02,0.04,1.79,0.0,1.5,0.0,7.41,0.0,0.04,0.09,0.0,0.0,0.0,0.0,0.0,0.0,0.0,89.11,480.0,150.0,8.0,542.0
0.4,0.35,0.1,0.1,0.675,0.1,0.1,0.0,0.1,0.0,0.0,0.0,0.0,0.0,0.0,0.0,0.0,98.075,525.0,175.0,1.0,231.4
0.9,1.0,4.0,0.2,1.5,0.1,0.25,0.0,0.0,0.0,0.0,2.0,0.0,0.0,0.0,0.0,0.0,90.05,510.0,170.0,10.0,406.0
0.0,0.0,1.0,0.0,0.0,0.0,0.0,0.0,0.0,0.17,2.5,0.0,0.0,0.0,0.0,0.0,0.0,96.33,510.0,150.0,16.0,563.0
0.5,0.5,4.35,0.6,1.5,0.1,0.25,0.0,0.15,0.05,0.0,0.0,0.0,0.0,0.0,0.0,0.0,92.0,495.0,160.0,90.0,502.0
0.055,0.061,2.35,0.0076,1.94,0.0051,7.76,0.0,0.0,0.12,0.0,0.0,0.0,0.0,0.0,0.0,0.0,87.7013,477.0,120.0,9.0,589.4
0.01,0.02,1.39,0.0,1.58,0.0,7.55,0.0,0.0,0.12,0.0,0.0,0.0,0.0,0.0,0.0,0.0,89.33,475.0,160.0,48.0,448.5
0.0,0.0,6.0,0.0,0.0,0.0,0.0,0.0,0.0,0.17,2.54,0.0,0.0,0.0,0.0,0.0,0.0,91.28999999999999,510.0,150.0,48.0,554.7
0.055,0.061,2.35,0.0076,1.94,0.0051,7.76,0.0,0.0,0.12,0.0,0.0,0.0,0.0,0.0,0.0,0.0,87.7013,477.0,160.0,72.0,474.2
0.0,0.0,0.0,0.0,0.6,0.4,7.0,0.0,0.15,0.0,0.0,0.0,0.0,0.0,0.0,0.0,0.0,91.85,590.0,130.0,3.0,290.0
0.035,0.071,0.768,0.0,1.58,0.0,7.9,0.0,0.0,0.142,0.0,0.0,0.0,0.0,0.0,0.0,0.0,89.504,470.0,120.0,24.0,571.0
0.85,0.7,4.45,0.8,0.5,0.1,0.25,0.0,0.15,0.0,0.0,0.0,0.0,0.0,0.0,0.0,0.0,92.2,500.0,160.0,18.0,395.0
0.02,0.04,1.79,0.0,1.5,0.0,7.41,0.0,0.04,0.09,0.0,0.0,0.0,0.0,0.0,0.0,0.0,89.11,480.0,90.0,1.0,475.0
1.4,0.0,1.0,0.8,1.1,0.0,0.0,0.0,0.0,0.0,0.0,0.0,0.0,0.0,0.0,0.0,0.0,95.7,530.0,175.0,8.0,395.0
0.0,0.0,0.21,0.0,2.6,0.0,6.84,0.0,0.0,0.18,0.0,0.0,0.0,0.37,0.0,0.0,0.0,89.8,470.0,25.0,0.0,478.0
0.0,0.0,0.0,0.0,0.0,0.0,0.0,0.0,0.0,0.0,0.9,0.0,0.0,0.0,0.0,0.0,0.0,99.1,538.0,200.0,4.0,82.0
1.35,0.25,0.275,0.7,0.85,0.0,0.0,0.0,0.0,0.0,0.0,0.0,0.0,0.0,0.0,0.0,0.0,96.575,545.0,160.0,18.0,345.0
0.5,0.5,4.5,0.58,1.5,0.01,0.25,0.0,0.15,0.0,0.0,0.0,0.0,0.0,0.0,0.0,0.0,92.01,500.0,180.0,6.0,473.0
0.0,0.0,1.5,0.0,2.65,0.21,5.7,0.0,0.0,0.0,0.0,0.0,0.0,0.0,0.0,0.0,0.0,89.94,470.0,120.0,24.0,554.0
0.8,0.456,0.321,0.212,0.91,0.021,0.178,0.0,0.0,0.0,0.0,0.0,0.0,0.0,0.0,0.0,0.0,97.102,500.0,200.0,1.5,290.0
0.0,0.0,0.22,0.0,2.46,0.0,6.8,0.0,0.0,0.0,0.0,0.0,0.0,0.0,0.0,0.0,0.0,90.52,470.0,25.0,0.0,389.8
0.0,0.0,0.39,0.28,2.02,0.0,5.48,0.0,0.0,0.11,0.0,0.0,0.0,0.26,0.0,0.0,0.0,91.46000000000001,470.0,120.0,24.0,580.9
0.0,0.0,4.0,0.0,1.5,0.0,0.0,0.0,0.0,0.0,0.0,2.0,0.0,0.0,0.0,0.0,0.0,92.5,510.0,345.0,3.0,185.0
0.5,0.5,4.5,0.58,1.5,0.01,0.25,0.0,0.15,0.0,0.0,0.0,0.0,0.0,0.0,0.0,0.0,92.01,500.0,25.0,0.0,411.7
0.0,0.0,4.25,0.39,0.37,0.0,0.61,0.0,0.0,0.12,1.01,0.0,0.0,0.28,0.0,0.0,0.0,92.97,520.0,180.0,24.0,533.0
0.03,0.08,1.17,0.0,2.38,0.05,6.51,0.0,0.06,0.13,0.0,0.0,0.002,0.0,0.0,0.0,0.0,89.588,488.0,121.0,24.0,628.8
0.18,0.0,4.2,0.61,2.2,0.0,0.0,0.0,0.0,0.0,2.5,0.0,0.0,0.0,0.0,0.0,0.0,90.31,497.0,187.0,16.0,360.0
1.35,0.25,0.275,0.7,0.85,0.0,0.0,0.0,0.0,0.0,0.0,0.0,0.0,0.0,0.0,0.0,0.0,96.575,545.0,160.0,18.0,145.0
0.5,0.0,0.0,0.0,0.6,0.0,0.0,0.0,0.0,0.0,0.0,0.0,0.0,0.0,0.0,0.0,0.0,98.9,510.0,170.0,7.0,220.0
0.02,0.06,1.55,0.0,2.3,0.0,6.3,0.0,0.0,0.14,0.0,0.0,0.0,0.0,0.0,0.0,0.0,89.63,465.0,120.0,24.0,566.0
0.01,0.02,1.39,0.0,1.58,0.0,7.55,0.0,0.0,0.12,0.0,0.0,0.0,0.0,0.0,0.0,0.0,89.33,475.0,100.0,64.0,604.4
0.4,0.35,0.1,0.1,0.675,0.1,0.1,0.0,0.1,0.0,0.0,0.0,0.0,0.0,0.0,0.0,0.0,98.075,525.0,175.0,8.0,285.6
1.1,0.0,4.5,0.0,0.0,0.0,0.0,0.0,0.0,0.0,0.0,0.0,0.0,0.0,0.0,0.0,0.0,94.4,515.0,155.0,18.0,285.0
0.18,0.11,0.33,0.32,1.98,0.0,5.7,0.0,0.0,0.1,0.0,0.0,0.0,0.25,0.0,0.0,0.0,91.03,470.0,120.0,16.0,543.6
0.0,0.0,0.39,0.28,2.02,0.0,5.48,0.0,0.0,0.11,0.0,0.0,0.0,0.26,0.0,0.0,0.0,91.46000000000001,460.0,120.0,24.0,567.4
0.01,0.02,1.39,0.0,1.58,0.0,7.55,0.0,0.0,0.12,0.0,0.0,0.0,0.0,0.0,0.0,0.0,89.33,475.0,25.0,0.0,508.2
1.4,0.0,0.28,0.7,0.8,0.0,0.0,0.0,0.0,0.0,0.0,0.0,0.0,0.0,0.0,0.0,0.0,96.82,545.0,160.0,18.0,380.0
0.0,0.0,1.24,0.0,0.7,0.0,0.0,0.0,0.0,0.12,2.49,0.0,0.0,0.0,0.0,0.0,0.0,95.45,530.0,185.0,2.0,439.0
0.3,0.4,4.37,0.6,1.29,0.05,0.075,0.0,0.009,0.0,0.0,0.0,0.0,0.0,0.0,0.0,0.0,92.906,495.0,25.0,720.0,460.0
0.055,0.061,2.35,0.0076,1.94,0.0051,7.76,0.0,0.0,0.12,0.0,0.0,0.0,0.0,0.0,0.0,0.0,87.7013,477.0,120.0,32.0,584.2
0.0,0.0,1.1,0.0,0.61,0.0,2.08,0.0,0.0,0.12,2.38,0.0,0.0,0.0,0.0,0.0,0.0,93.71,525.0,25.0,1440.0,372.0
0.6,0.0,0.28,0.0,1.0,0.2,0.0,0.0,0.0,0.0,0.0,0.0,0.0,0.0,0.0,0.0,0.0,97.92,530.0,160.0,18.0,240.0
0.5,0.5,4.35,0.6,1.5,0.1,0.25,0.0,0.15,0.05,0.0,0.0,0.0,0.0,0.0,0.0,0.0,92.0,495.0,190.0,16.0,415.0
0.2,0.5,4.1,0.6,1.2,0.1,0.1,0.0,0.0,0.0,0.0,0.0,0.0,0.0,0.0,0.0,0.0,93.2,500.0,25.0,0.0,532.0
0.2,0.3,6.3,0.3,0.02,0.0,0.1,0.1,0.08,0.175,0.0,0.0,0.0,0.0,0.0,0.0,0.0,92.425,535.0,175.0,18.0,425.0
0.08,0.16,0.34,0.33,1.91,0.0,5.39,0.0,0.0,0.0,0.0,0.0,0.0,0.0,0.0,0.0,0.0,91.78999999999999,470.0,120.0,36.0,485.0
0.8,0.0,4.4,0.75,0.7,0.0,0.0,0.0,0.0,0.0,0.0,0.0,0.0,0.0,0.0,0.0,0.0,93.35,505.0,25.0,48.0,443.0
0.0,0.0,2.24,0.0,1.93,0.0,7.81,0.0,0.0,0.16,0.0,0.0,0.0,0.25,0.0,0.0,0.0,87.61,470.0,150.0,30.0,628.0
0.0,0.0,1.2,0.0,2.0,0.0,0.0,0.0,0.0,0.12,2.5,0.0,0.0,0.0,0.0,0.0,0.0,94.18,500.0,160.0,36.0,338.4
0.0,0.0,0.75,0.0,1.76,0.0,2.22,0.0,0.0,0.12,2.59,0.0,0.0,0.0,0.0,0.0,0.0,92.56,530.0,170.0,72.0,529.0
0.81,0.27,4.27,0.74,0.52,0.02,0.09,0.0,0.02,0.0,0.0,0.0,0.0,0.0,0.0,0.0,0.0,93.26,500.0,140.0,96.0,400.0
0.5,0.7,4.0,0.7,0.6,0.1,0.25,0.0,0.15,0.0,0.0,0.0,0.0,0.0,0.0,0.0,0.0,93.0,500.0,160.0,18.0,390.0
0.62,0.33,0.28,0.06,0.9,0.17,0.02,0.0,0.02,0.0,0.0,0.0,0.0,0.0,0.0,0.0,0.0,97.6,530.0,160.0,18.0,340.0
0.0,0.0,0.0,0.35,1.98,0.0,5.42,0.0,0.0,0.0,0.0,0.0,0.0,0.0,0.0,0.0,0.0,92.25,470.0,120.0,24.0,514.0
0.0,0.0,0.75,0.0,1.76,0.0,2.22,0.0,0.0,0.12,2.59,0.0,0.0,0.0,0.0,0.0,0.0,92.56,530.0,185.0,16.0,526.0
0.14,0.0,3.6,0.52,2.3,0.0,0.0,0.0,0.0,0.0,1.6,0.0,0.0,0.0,0.0,0.0,0.0,91.84,497.0,187.0,16.0,345.0
0.055,0.061,2.35,0.0076,1.94,0.0051,7.76,0.0,0.0,0.12,0.0,0.0,0.0,0.0,0.0,0.0,0.0,87.7013,477.0,120.0,7.0,585.2
0.0,0.0,0.0,0.35,1.98,0.0,5.42,0.0,0.0,0.12,0.0,0.0,0.0,0.12,0.0,0.0,0.0,92.01,470.0,120.0,12.0,531.0
0.4,0.7,5.5,0.0,0.0,0.0,0.3,0.0,0.0,0.0,0.0,0.0,0.0,0.0,0.0,0.4,0.4,92.3,525.0,160.0,14.0,380.0
1.35,0.5,0.275,0.7,0.85,0.1,0.25,0.0,0.15,0.0,0.0,0.0,0.0,0.0,0.0,0.0,0.0,95.825,545.0,160.0,18.0,379.0
0.6,0.7,0.275,0.15,1.0,0.195,0.25,0.0,0.15,0.0,0.0,0.0,0.0,0.0,0.0,0.0,0.0,96.68,530.0,160.0,18.0,290.0
0.0,0.0,4.17,0.0,0.41,0.0,0.0,0.0,0.0,0.12,1.1,0.0,0.0,0.0,0.0,0.0,0.0,94.2,500.0,25.0,0.0,486.0
0.12,0.15,2.3,0.1,2.25,0.04,6.2,0.0,0.06,0.115,0.0,0.0,0.0,0.0,0.0,0.0,0.0,88.66499999999999,475.0,177.0,7.0,473.0
0.01,0.02,1.39,0.0,1.58,0.0,7.55,0.0,0.0,0.12,0.0,0.0,0.0,0.0,0.0,0.0,0.0,89.33,475.0,140.0,12.0,581.5
0.01,0.02,1.39,0.0,1.58,0.0,7.55,0.0,0.0,0.12,0.0,0.0,0.0,0.0,0.0,0.0,0.0,89.33,475.0,100.0,14.0,588.8
0.0,0.0,0.37,0.28,1.96,0.0,5.45,0.0,0.0,0.11,0.0,0.0,0.0,0.26,0.0,0.0,0.0,91.57,470.0,120.0,12.0,568.0
0.01,0.02,1.39,0.0,1.58,0.0,7.55,0.0,0.0,0.12,0.0,0.0,0.0,0.0,0.0,0.0,0.0,89.33,475.0,100.0,4.0,571.5
0.8,0.456,0.321,0.212,0.91,0.021,0.178,0.0,0.0,0.0,0.0,0.0,0.0,0.0,0.0,0.0,0.0,97.102,500.0,25.0,0.0,205.2
1.21,0.179,1.09,0.0,1.57,0.178,0.0,0.158,0.028,0.0,0.0,0.0,0.0,0.0,0.0,0.0,0.0,95.587,550.0,170.0,24.0,390.0
0.01,0.08,5.64,0.33,0.23,0.0,0.0,0.09,0.11,0.15,0.0,0.0,0.0,0.0,0.0,0.0,0.0,93.36,530.0,190.0,50.0,393.7
0.4,0.5,2.0,0.3,2.75,0.23,6.8,0.0,0.2,0.0,0.0,0.0,0.0,0.0,0.0,0.0,0.0,86.82,468.0,121.0,24.0,605.0
0.0,0.0,0.37,0.28,1.96,0.0,5.45,0.0,0.0,0.11,0.0,0.0,0.0,0.26,0.0,0.0,0.0,91.57,470.0,120.0,4.0,548.7
0.5,0.5,4.35,0.6,1.5,0.1,0.25,0.0,0.15,0.0,0.0,0.0,0.0,0.0,0.0,0.0,0.0,92.05,495.0,190.0,9.0,425.0
1.35,0.25,0.95,0.85,1.1,0.0,0.0,0.0,0.0,0.0,0.0,0.0,0.0,0.0,0.0,0.0,0.0,95.5,530.0,175.0,8.0,364.0
0.4,0.15,0.2,0.05,0.675,0.0,0.05,0.0,0.0,0.0,0.0,0.0,0.0,0.0,0.0,0.0,0.0,98.475,520.0,175.0,8.0,186.0
0.05,0.05,0.98,0.32,1.45,0.0,2.88,0.0,0.0,0.11,1.81,0.0,0.0,0.0,0.0,0.0,0.0,92.35,525.0,160.0,40.0,458.0
0.0,0.0,1.6,0.0,2.5,0.25,5.6,0.0,0.0,0.0,0.0,0.0,0.0,0.0,0.0,0.0,0.0,90.05,465.0,110.0,15.0,505.0
0.3,0.5,1.6,0.3,2.5,0.23,5.6,0.0,0.2,0.0,0.0,0.0,0.0,0.0,0.0,0.0,0.0,88.77,480.0,25.0,720.0,530.0
0.95,0.65,2.2,0.6,0.6,0.0,0.3,0.0,0.15,0.0,0.0,0.1,0.0,0.0,0.0,0.0,0.0,94.45,512.2,155.0,9.0,380.0
0.0,0.0,3.7,0.3,0.37,0.0,0.5,0.0,0.0,0.14,1.5,0.0,0.0,0.0,0.0,0.0,0.0,93.49,520.0,165.0,60.0,493.0
0.8,0.0,4.4,0.8,0.5,0.0,0.0,0.0,0.0,0.0,0.0,0.0,0.0,0.0,0.0,0.0,0.0,93.5,500.0,160.0,18.0,485.0
0.5,0.5,4.35,0.6,1.5,0.1,0.25,0.0,0.15,0.0,0.0,0.0,0.0,0.0,0.0,0.0,0.0,92.05,495.0,190.0,9.0,427.0
0.01,0.02,1.39,0.0,1.58,0.0,7.55,0.0,0.0,0.12,0.0,0.0,0.0,0.0,0.0,0.0,0.0,89.33,475.0,100.0,20.0,594.4
1.17,0.184,1.11,0.0,1.62,0.151,0.0,0.0,0.029,0.0,0.0,0.0,0.0,0.0,0.0,0.0,0.0,95.736,550.0,170.0,24.0,395.0
12.25,1.0,0.9,0.0,1.05,0.1,0.25,0.0,0.0,0.0,0.0,0.9,0.0,0.0,0.0,0.0,0.0,83.55,510.0,175.0,10.0,380.0
0.0,0.93,2.23,0.0,1.21,0.0,0.0,0.0,0.0,0.3,0.0,1.09,0.0,0.3,0.0,0.0,0.0,93.94,510.0,200.0,18.0,392.0
0.02,0.06,1.55,0.0,2.3,0.0,6.3,0.0,0.0,0.14,0.0,0.0,0.0,0.25,0.0,0.0,0.0,89.38,465.0,120.0,24.0,588.0
0.01,0.02,1.42,0.01,2.19,0.19,5.37,0.0,0.01,0.0,0.0,0.0,0.0,0.0,0.0,0.0,0.0,90.78,470.0,120.0,24.0,636.0
0.0,0.0,0.0,0.35,1.98,0.0,5.42,0.0,0.0,0.12,0.0,0.0,0.0,0.24,0.0,0.0,0.0,91.89,470.0,120.0,24.0,584.0
0.83,0.29,3.91,0.55,0.47,0.01,0.06,0.0,0.07,0.0,0.0,0.0,0.0,0.0,0.0,0.0,0.0,93.81,500.0,160.0,24.0,470.0
0.4,0.35,0.1,0.1,0.675,0.1,0.1,0.0,0.1,0.0,0.0,0.0,0.0,0.0,0.0,0.0,0.0,98.075,520.0,175.0,8.0,241.0
7.0,0.12,0.01,0.0,0.47,0.0,0.0,0.0,0.09,0.0,0.0,0.0,0.0,0.0,0.0,0.0,0.0,92.31,550.0,175.0,6.0,375.7
0.055,0.061,2.35,0.0076,1.94,0.0051,7.76,0.0,0.0,0.12,0.0,0.0,0.0,0.0,0.0,0.0,0.0,87.7013,477.0,120.0,1.0,567.4
0.026,0.072,1.64,0.0,1.59,0.0,7.8,0.0,0.0,0.14,0.0,0.0,0.0,0.0,0.0,0.0,0.0,88.732,470.0,120.0,24.0,574.0
0.0,0.0,4.09,0.0,0.7,0.0,0.39,0.0,0.0,0.14,0.98,0.0,0.0,0.0,0.0,0.0,0.0,93.7,500.0,25.0,0.0,507.0
1.35,0.25,0.95,0.85,1.1,0.0,0.0,0.0,0.0,0.0,0.0,0.0,0.0,0.0,0.0,0.0,0.0,95.5,530.0,175.0,8.0,305.0
0.85,0.7,4.45,0.8,0.5,0.1,0.25,0.0,0.15,0.05,0.0,0.0,0.0,0.0,0.0,0.0,0.0,92.15,500.0,150.0,30.0,475.0
0.055,0.061,2.35,0.0076,1.94,0.0051,7.76,0.0,0.0,0.12,0.0,0.0,0.0,0.0,0.0,0.0,0.0,87.7013,477.0,160.0,60.0,489.6
0.4,0.0,0.0,0.0,0.7,0.0,0.0,0.0,0.0,0.0,0.0,0.0,0.0,0.0,0.0,0.0,0.0,98.9,520.0,175.0,8.0,170.0
0.4,0.35,0.1,0.1,0.675,0.1,0.1,0.0,0.1,0.0,0.0,0.0,0.0,0.0,0.0,0.0,0.0,98.075,525.0,175.0,0.5,141.6
0.85,0.7,4.45,0.8,0.5,0.1,0.25,0.0,0.15,0.0,0.0,0.0,0.0,0.0,0.0,0.0,0.0,92.2,500.0,160.0,18.0,405.0
0.175,1.1,2.3,0.0,1.55,0.0,0.1,0.0,0.07,0.0,0.0,1.05,0.0,0.0,0.0,0.0,0.0,93.655,530.0,200.0,20.0,441.0
0.4,0.075,0.2,0.05,0.675,0.0,0.0,0.0,0.0,0.0,0.0,0.0,0.0,0.0,0.0,0.0,0.0,98.6,520.0,175.0,8.0,241.0
0.55,0.47,0.28,0.0,0.98,0.19,0.19,0.0,0.0,0.0,0.0,0.0,0.0,0.0,0.0,0.0,0.0,97.34,530.0,180.0,6.0,345.0
0.01,0.02,1.39,0.0,1.58,0.0,7.55,0.0,0.0,0.12,0.0,0.0,0.0,0.0,0.0,0.0,0.0,89.33,475.0,140.0,8.0,581.3
0.0,0.0,4.12,0.0,0.37,0.0,0.41,0.0,0.0,0.11,1.05,0.0,0.0,0.0,0.0,0.0,0.0,93.94,500.0,175.0,32.0,591.0
0.0,0.0,1.6,0.0,2.5,0.23,5.6,0.0,0.0,0.0,0.0,0.0,0.0,0.0,0.0,0.0,0.0,90.07,480.0,120.0,24.0,570.0
0.56,0.22,0.24,0.02,1.01,0.06,0.01,0.0,0.0,0.0,0.0,0.0,0.0,0.0,0.0,0.0,0.0,97.88,530.0,25.0,0.0,269.8
0.0,0.0,0.37,0.28,1.96,0.0,5.45,0.0,0.0,0.11,0.0,0.0,0.0,0.26,0.0,0.0,0.0,91.57,470.0,120.0,32.0,583.3
1.0,0.25,0.1,0.6,0.6,0.0,0.0,0.0,0.0,0.0,0.0,0.0,0.0,0.0,0.0,0.0,0.0,97.45,505.0,170.0,6.0,229.0
0.0,0.0,2.24,0.0,1.93,0.0,7.81,0.0,0.0,0.16,0.0,0.0,0.0,0.25,0.0,0.0,0.0,87.61,470.0,150.0,8.0,648.0
0.0,0.0,1.24,0.0,0.7,0.0,0.0,0.0,0.0,0.12,2.49,0.0,0.0,0.0,0.0,0.0,0.0,95.45,530.0,170.0,24.0,463.0
0.0,0.0,1.24,0.0,0.7,0.0,0.0,0.0,0.0,0.12,2.49,0.0,0.0,0.0,0.0,0.0,0.0,95.45,530.0,185.0,48.0,451.0
0.85,0.7,4.45,0.8,0.5,0.1,0.25,0.0,0.15,0.0,0.0,0.0,0.0,0.0,0.0,0.0,0.0,92.2,500.0,160.0,18.0,405.0
0.2,0.35,1.67,0.3,2.22,0.0,5.95,0.0,0.0,0.0,0.0,0.0,0.0,0.0,0.0,0.0,0.0,89.31,500.0,120.0,12.0,468.0
0.082,0.35,0.12,0.3,2.3,0.0,5.2,0.0,0.0,0.13,0.0,0.0,0.0,0.0,0.0,0.0,0.0,91.518,470.0,120.0,120.0,431.0
0.0,0.0,1.22,0.0,0.61,0.0,0.0,0.0,0.0,0.08,2.49,0.0,0.0,0.0,0.0,0.0,0.0,95.6,525.0,25.0,0.0,264.0
0.4,0.075,0.2,0.05,0.675,0.0,0.0,0.0,0.0,0.0,0.0,0.0,0.0,0.0,0.0,0.0,0.0,98.6,520.0,175.0,8.0,230.0
0.55,0.47,0.28,0.0,0.98,0.19,0.19,0.0,0.0,0.0,0.0,0.0,0.0,0.0,0.0,0.0,0.0,97.34,490.0,180.0,6.0,360.0
0.0,0.0,2.88,0.0,0.0,0.0,0.0,0.0,0.0,0.16,2.52,0.0,0.0,0.0,0.0,0.0,0.0,94.44,510.0,150.0,32.0,605.0
0.01,0.02,1.39,0.0,1.58,0.0,7.55,0.0,0.0,0.12,0.0,0.0,0.0,0.0,0.0,0.0,0.0,89.33,475.0,140.0,28.0,569.8
0.44,0.25,3.8,0.68,0.56,0.02,0.02,0.0,0.0,0.0,0.0,0.0,0.0,0.0,0.0,0.0,0.0,94.23,500.0,25.0,0.0,414.0
0.0,0.0,0.75,0.0,1.76,0.0,2.22,0.0,0.0,0.12,2.59,0.0,0.0,0.0,0.0,0.0,0.0,92.56,530.0,170.0,1.0,450.0
0.0,0.0,1.24,0.0,0.7,0.0,0.0,0.0,0.0,0.12,2.49,0.0,0.0,0.0,0.0,0.0,0.0,95.45,530.0,185.0,8.0,458.0
0.4,0.35,0.1,0.1,0.675,0.1,0.1,0.0,0.1,0.0,0.0,0.0,0.0,0.0,0.0,0.0,0.0,98.075,525.0,175.0,2.5,220.5
0.15,0.26,1.5,0.0,2.4,0.0,5.7,0.0,0.0,0.0,0.0,0.0,0.0,0.0,0.0,0.0,0.0,89.99,480.0,140.0,264.0,526.8
0.85,0.5,0.4,0.25,0.675,0.0,0.2,0.0,0.15,0.0,0.0,0.0,0.0,0.0,0.0,0.0,0.0,96.975,507.5,157.5,11.5,295.0
0.16,0.11,2.42,0.1,2.07,0.0,5.87,0.0,0.05,0.1,0.0,0.0,0.0,0.0,0.0,0.0,0.0,89.12,473.0,120.0,24.0,579.0
0.85,0.7,4.45,0.8,0.5,0.1,0.25,0.0,0.15,0.05,0.0,0.0,0.0,0.0,0.0,0.0,0.0,92.15,500.0,135.0,120.0,475.0
0.4,0.35,0.1,0.1,0.675,0.1,0.1,0.0,0.1,0.0,0.0,0.0,0.0,0.0,0.0,0.0,0.0,98.075,525.0,175.0,0.16666666666666666,135.6
0.05,0.05,2.4,0.0,2.6,0.0,8.6,0.0,0.0,0.0,0.0,0.1,0.0,0.0,0.0,0.0,0.0,86.2,455.0,121.0,24.0,679.0
0.0,0.0,4.12,0.0,0.37,0.0,0.41,0.0,0.0,0.11,1.05,0.0,0.0,0.0,0.0,0.0,0.0,93.94,500.0,25.0,0.0,489.0
0.6,0.4,0.3,0.12,1.01,0.2,0.18,0.0,0.0,0.0,0.0,0.0,0.0,0.0,0.0,0.0,0.0,97.19,500.0,190.0,4.0,292.0
0.055,0.061,2.35,0.0076,1.94,0.0051,7.76,0.0,0.0,0.12,0.0,0.0,0.0,0.0,0.0,0.0,0.0,87.7013,477.0,120.0,24.0,584.7
0.0,0.0,2.24,0.0,1.93,0.0,7.81,0.0,0.0,0.16,0.0,0.0,0.0,0.25,0.0,0.0,0.0,87.61,470.0,120.0,24.0,679.0
0.0,0.0,1.24,0.0,0.7,0.0,0.0,0.0,0.0,0.12,2.49,0.0,0.0,0.0,0.0,0.0,0.0,95.45,530.0,185.0,24.0,467.0
0.6,0.35,0.275,0.15,1.0,0.0,0.0,0.0,0.0,0.0,0.0,0.0,0.0,0.0,0.0,0.0,0.0,97.625,530.0,160.0,18.0,310.0
0.18,1.1,2.3,0.0,1.6,0.0,0.0,0.0,0.07,0.0,0.0,1.0,0.0,0.0,0.0,0.0,0.0,93.75,530.0,200.0,20.0,440.0
0.5,0.5,4.35,0.6,1.5,0.1,0.25,0.0,0.15,0.0,0.0,0.0,0.0,0.0,0.0,0.0,0.0,92.05,495.0,190.0,9.0,440.0
0.0,0.0,0.17,0.0,2.58,0.0,6.94,0.0,0.0,0.0,0.0,0.0,0.0,0.48,0.0,0.0,0.0,89.83,470.0,120.0,24.0,641.0
0.6,0.7,0.275,0.15,1.0,0.195,0.25,0.0,0.15,0.0,0.0,0.0,0.0,0.0,0.0,0.0,0.0,96.68,530.0,25.0,0.0,241.0
0.11,0.18,0.33,0.32,1.98,0.0,5.41,0.0,0.0,0.1,0.0,0.0,0.0,0.25,0.0,0.0,0.0,91.32,470.0,120.0,24.0,540.0
0.0,0.0,4.25,0.0,1.18,0.0,0.43,0.0,0.0,0.11,1.18,0.0,0.0,0.0,0.0,0.0,0.0,92.85,500.0,175.0,32.0,660.0
0.0,0.0,5.3,0.0,0.0,0.0,0.0,0.0,0.0,0.17,2.49,0.0,0.0,0.0,0.0,0.0,0.0,92.04,510.0,150.0,50.0,564.0
0.055,0.061,2.35,0.0076,1.94,0.0051,7.76,0.0,0.0,0.12,0.0,0.0,0.0,0.0,0.0,0.0,0.0,87.7013,477.0,160.0,3.0,610.0
7.0,0.13,2.99,0.0,0.45,0.0,0.0,0.0,0.09,0.0,0.0,0.0,0.0,0.0,0.0,0.0,0.0,89.34,515.0,175.0,6.0,442.3
0.5,0.5,4.35,0.6,1.5,0.1,0.25,0.0,0.15,0.0,0.0,0.0,0.0,0.0,0.0,0.0,0.0,92.05,495.0,190.0,12.0,435.0
0.0,0.0,0.75,0.0,1.76,0.0,2.22,0.0,0.0,0.12,2.59,0.0,0.0,0.0,0.0,0.0,0.0,92.56,530.0,185.0,2.0,503.0
0.08,0.16,0.34,0.33,1.91,0.0,5.39,0.0,0.0,0.0,0.0,0.0,0.0,0.0,0.0,0.0,0.0,91.78999999999999,470.0,120.0,12.0,463.0
0.02,0.04,1.79,0.0,1.5,0.0,7.41,0.0,0.04,0.09,0.0,0.0,0.0,0.0,0.0,0.0,0.0,89.11,480.0,150.0,8.0,542.0
0.02,0.04,1.79,0.0,1.5,0.0,7.41,0.0,0.04,0.09,0.0,0.0,0.0,0.0,0.0,0.0,0.0,89.11,480.0,150.0,1.0,500.0
0.055,0.061,2.35,0.0076,1.94,0.0051,7.76,0.0,0.0,0.12,0.0,0.0,0.0,0.0,0.0,0.0,0.0,87.7013,477.0,160.0,32.0,535.9
0.4,0.175,0.1,0.1,0.675,0.0,0.0,0.0,0.0,0.0,0.0,0.0,0.0,0.0,0.0,0.0,0.0,98.55,520.0,175.0,8.0,190.0
0.01,0.02,1.39,0.0,1.58,0.0,7.55,0.0,0.0,0.12,0.0,0.0,0.0,0.0,0.0,0.0,0.0,89.33,475.0,140.0,4.0,578.1
1.35,0.5,0.275,0.7,0.85,0.1,0.25,0.0,0.15,0.0,0.0,0.0,0.0,0.0,0.0,0.0,0.0,95.825,545.0,160.0,18.0,380.0
0.8,0.456,0.321,0.212,0.91,0.021,0.178,0.0,0.0,0.0,0.0,0.0,0.0,0.0,0.0,0.0,0.0,97.102,500.0,200.0,0.25,260.0
0.35,1.2,2.2,0.2,1.6,0.0,0.3,0.0,0.06,0.0,0.0,1.2,0.0,0.0,0.0,0.0,0.0,92.89,530.0,185.0,13.0,375.0
0.18,0.11,0.33,0.32,1.98,0.0,5.7,0.0,0.0,0.1,0.0,0.0,0.0,0.25,0.0,0.0,0.0,91.03,470.0,120.0,24.0,555.0
0.01,0.08,5.64,0.33,0.23,0.0,0.0,0.09,0.11,0.15,0.0,0.0,0.0,0.0,0.0,0.0,0.0,93.36,530.0,190.0,3.0,425.7
0.2,0.3,1.55,0.15,2.6,0.2,5.5,0.0,0.0,0.0,0.0,0.0,0.0,0.0,0.0,0.0,0.0,89.5,490.0,120.0,30.0,572.0
0.03,0.08,1.18,0.51,2.41,0.1,6.57,0.0,0.05,0.16,0.0,0.0,0.001,0.0,0.0,0.0,0.0,88.909,488.0,121.0,24.0,644.0
0.0,0.0,0.19,0.0,2.55,0.0,6.98,0.0,0.0,0.29,0.0,0.0,0.0,0.27,0.0,0.0,0.0,89.72,470.0,25.0,0.0,468.0
0.01,0.08,5.64,0.33,0.23,0.0,0.0,0.09,0.11,0.15,0.0,0.0,0.0,0.0,0.0,0.0,0.0,93.36,530.0,190.0,12.0,408.8
0.2,0.5,4.1,0.6,1.2,0.1,0.1,0.0,0.0,0.0,0.0,0.0,0.0,0.0,0.0,0.0,0.0,93.2,500.0,100.0,10.0,528.0
0.4,0.35,0.1,0.1,0.675,0.1,0.1,0.0,0.1,0.0,0.0,0.0,0.0,0.0,0.0,0.0,0.0,98.075,525.0,175.0,16.0,281.2
0.0,0.0,0.0,0.0,0.0,0.0,0.0,0.0,0.0,0.17,2.5,0.0,0.0,0.0,0.0,0.0,0.0,97.33,510.0,150.0,16.0,474.0
1.0,0.25,0.1,0.6,0.6,0.0,0.0,0.0,0.0,0.0,0.0,0.0,0.0,0.0,0.0,0.0,0.0,97.45,505.0,170.0,6.0,281.0
0.15,0.26,1.5,0.0,2.4,0.0,5.7,0.0,0.0,0.0,0.0,0.0,0.0,0.0,0.0,0.0,0.0,89.99,480.0,140.0,1.0,518.3
0.0,0.0,0.0,0.0,0.58,0.5,6.0,0.0,0.2,0.0,0.0,0.0,0.0,0.0,0.0,0.0,0.0,92.72,530.0,155.0,7.0,235.0
0.18,0.11,0.33,0.32,1.98,0.0,5.7,0.0,0.0,0.1,0.0,0.0,0.0,0.25,0.0,0.0,0.0,91.03,470.0,120.0,4.0,495.0
0.01,0.02,1.39,0.0,1.58,0.0,7.55,0.0,0.0,0.12,0.0,0.0,0.0,0.0,0.0,0.0,0.0,89.33,475.0,100.0,8.0,582.8
0.51,0.53,4.23,0.65,1.69,0.0,0.0,0.0,0.0,0.0,0.0,0.0,0.0,0.0,0.0,0.0,0.0,92.39,495.0,190.0,12.0,400.0
0.4,0.15,0.2,0.05,0.675,0.0,0.05,0.0,0.0,0.0,0.0,0.0,0.0,0.0,0.0,0.0,0.0,98.475,520.0,175.0,8.0,240.0
0.85,0.7,4.45,0.8,0.5,0.1,0.25,0.0,0.15,0.05,0.0,0.0,0.0,0.0,0.0,0.0,0.0,92.15,500.0,230.0,0.5,440.0
0.0,0.0,2.03,0.0,0.0,0.0,0.0,0.0,0.0,0.17,2.53,0.0,0.0,0.0,0.0,0.0,0.0,95.27,510.0,150.0,24.0,588.0
0.85,0.7,4.45,0.8,0.5,0.1,0.25,0.0,0.15,0.05,0.0,0.0,0.0,0.0,0.0,0.0,0.0,92.15,500.0,175.0,8.0,470.0
0.18,0.11,0.33,0.32,1.98,0.0,5.7,0.0,0.0,0.1,0.0,0.0,0.0,0.25,0.0,0.0,0.0,91.03,460.0,120.0,24.0,544.9
0.01,0.02,1.39,0.0,1.58,0.0,7.55,0.0,0.0,0.12,0.0,0.0,0.0,0.0,0.0,0.0,0.0,89.33,475.0,160.0,4.0,580.0
0.01,0.02,1.39,0.0,1.58,0.0,7.55,0.0,0.0,0.12,0.0,0.0,0.0,0.0,0.0,0.0,0.0,89.33,475.0,160.0,2.0,571.5
0.4,0.0,0.0,0.0,0.7,0.0,0.0,0.0,0.0,0.0,0.0,0.0,0.0,0.0,0.0,0.0,0.0,98.9,520.0,175.0,8.0,240.0
0.0,0.0,1.22,0.0,0.63,0.0,0.92,0.0,0.0,0.1,2.57,0.0,0.0,0.0,0.0,0.0,0.0,94.56,525.0,25.0,1440.0,380.0
0.2,0.3,1.55,0.15,2.6,0.2,5.5,0.0,0.0,0.0,0.0,0.0,0.0,0.0,0.0,0.0,0.0,89.5,490.0,25.0,0.0,368.0
0.0,0.0,2.24,0.0,1.95,0.0,7.82,0.0,0.0,0.16,0.0,0.0,0.0,0.0,0.0,0.0,0.0,87.83,470.0,120.0,24.0,654.0
0.6,0.4,0.3,0.12,1.01,0.2,0.18,0.0,0.0,0.0,0.0,0.0,0.0,0.0,0.0,0.0,0.0,97.19,500.0,190.0,1.0,387.0
0.0,0.0,4.17,0.0,0.41,0.0,0.0,0.0,0.0,0.12,1.1,0.0,0.0,0.0,0.0,0.0,0.0,94.2,500.0,175.0,32.0,576.0
0.8,0.0,4.5,0.8,0.5,0.0,0.0,0.0,0.0,0.0,0.0,0.0,0.0,0.0,0.0,0.0,0.0,93.4,505.0,25.0,48.0,430.0
0.0,0.0,0.0,0.35,1.98,0.0,5.42,0.0,0.0,0.12,0.0,0.0,0.0,0.12,0.0,0.0,0.0,92.01,470.0,120.0,48.0,545.0
0.5,0.5,4.35,0.6,1.5,0.1,0.25,0.0,0.15,0.0,0.0,0.0,0.0,0.0,0.0,0.0,0.0,92.05,495.0,25.0,0.0,420.0
12.25,1.0,0.9,0.0,1.05,0.1,0.25,0.0,0.0,0.0,0.0,0.9,0.0,0.0,0.0,0.0,0.0,83.55,510.0,170.0,10.0,380.0
0.18,0.11,0.33,0.32,1.98,0.0,5.7,0.0,0.0,0.1,0.0,0.0,0.0,0.25,0.0,0.0,0.0,91.03,470.0,120.0,1.0,428.2
0.05,0.08,1.23,0.3,2.63,0.0,6.78,0.0,0.04,0.11,0.0,0.0,0.002,0.0,0.0,0.0,0.0,88.778,488.0,121.0,24.0,643.3
0.055,0.061,2.35,0.0076,1.94,0.0051,7.76,0.0,0.0,0.12,0.0,0.0,0.0,0.0,0.0,0.0,0.0,87.7013,477.0,160.0,40.0,514.8
0.0,0.0,0.22,0.0,2.49,0.0,7.11,0.0,0.0,0.4,0.0,0.0,0.0,0.22,0.0,0.0,0.0,89.56,470.0,120.0,48.0,653.8
0.0,0.0,1.22,0.0,0.61,0.0,0.0,0.0,0.0,0.08,2.49,0.0,0.0,0.0,0.0,0.0,0.0,95.6,525.0,25.0,1440.0,296.0
1.35,0.25,0.275,0.7,0.85,0.0,0.0,0.0,0.0,0.0,0.0,0.0,0.0,0.0,0.0,0.0,0.0,96.575,545.0,160.0,18.0,305.0
0.0,0.0,1.24,0.0,0.7,0.0,0.0,0.0,0.0,0.12,2.49,0.0,0.0,0.0,0.0,0.0,0.0,95.45,530.0,185.0,16.0,464.0
0.01,0.02,1.39,0.0,1.58,0.0,7.55,0.0,0.0,0.12,0.0,0.0,0.0,0.0,0.0,0.0,0.0,89.33,475.0,140.0,36.0,566.4
0.02,0.04,1.79,0.0,1.5,0.0,7.41,0.0,0.04,0.09,0.0,0.0,0.0,0.0,0.0,0.0,0.0,89.11,480.0,90.0,40.0,555.0
0.055,0.061,2.35,0.0076,1.94,0.0051,7.76,0.0,0.0,0.12,0.0,0.0,0.0,0.0,0.0,0.0,0.0,87.7013,477.0,120.0,60.0,606.2
0.0,0.0,2.0,0.0,2.8,0.23,6.8,0.0,0.0,0.0,0.0,0.0,0.0,0.0,0.0,0.0,0.0,88.17,468.0,121.0,24.0,605.0
0.0,0.0,0.0,0.5,2.1,0.3,4.2,0.0,0.0,0.0,0.0,0.0,0.0,0.0,0.0,0.0,0.0,92.9,400.0,100.0,8.0,230.0
0.4,0.35,0.1,0.1,0.675,0.1,0.1,0.0,0.1,0.0,0.0,0.0,0.0,0.0,0.0,0.0,0.0,98.075,525.0,175.0,4.0,265.8
0.51,0.49,3.95,0.96,1.65,0.0,0.0,0.0,0.0,0.0,2.0,0.0,0.0,0.0,0.0,0.0,0.0,90.44,495.0,190.0,12.0,380.0
0.4,0.5,1.6,0.3,2.5,0.23,5.6,0.0,0.2,0.0,0.0,0.0,0.0,0.0,0.0,0.0,0.0,88.67,480.0,120.0,24.0,525.0
0.01,0.02,1.42,0.01,2.19,0.19,5.37,0.0,0.01,0.0,0.0,0.0,0.0,0.0,0.0,0.0,0.0,90.78,470.0,175.0,24.0,440.0
0.18,0.11,0.33,0.32,1.98,0.0,5.7,0.0,0.0,0.1,0.0,0.0,0.0,0.25,0.0,0.0,0.0,91.03,490.0,120.0,24.0,539.7
0.0,0.0,1.07,0.0,1.07,0.0,3.4,0.0,0.0,0.1,1.8,0.0,0.0,0.0,0.0,0.0,0.0,92.56,530.0,170.0,24.0,484.0
0.0,0.0,4.5,0.6,1.5,0.0,0.0,0.0,0.0,0.0,0.0,0.0,0.0,0.0,0.0,0.0,0.0,93.4,495.0,25.0,48.0,472.5
0.6,0.7,0.275,0.15,1.0,0.195,0.25,0.0,0.15,0.0,0.0,0.0,0.0,0.0,0.0,0.0,0.0,96.68,530.0,160.0,18.0,310.0
0.0,0.0,1.07,0.0,1.07,0.0,3.4,0.0,0.0,0.1,1.8,0.0,0.0,0.0,0.0,0.0,0.0,92.56,530.0,170.0,2.0,419.0
0.03,0.06,1.18,0.0,2.46,0.0,6.72,0.0,0.05,0.18,0.0,0.0,0.002,0.0,0.0,0.0,0.0,89.318,488.0,121.0,24.0,628.8

File: Data/ElementTreatmentUTS-EL/output/ElementTreatmentUTS-EL-X_train.csv (part 2 of 4)
Si,Fe,Cu,Mn,Mg,Cr,Zn,V,Ti,Zr,Li,Ni,Be,Sc,Ag,Bi,Pb,Al,SS Temp,Ageing Temp,Ageing Time,UTS
0.4265342383819803,1.9740269708520288,1.3862621672354962,2.108765129123455,-1.0368695356681248,0.6951276980986307,-0.7868680720292544,-0.18789382608239694,0.7894223934435958,-0.1744838777305142,-0.4097227843614255,-0.17754737884051688,-0.1545046590496038,-0.32711503965468014,-0.05234239225902136,-0.08979818088466006,-0.08979818088466006,-0.14861231563650484,-0.03786340176607849,0.693896648289993,-0.1487887436773813,0.10539903793637782
-0.3642571892737651,-0.7562654141307757,-0.9587629058579682,-0.7880968388274233,1.606949041966779,-0.5410932205712505,1.34150971177591,-0.18789382608239694,-0.27891614280639576,4.422674644951281,-0.4097227843614255,-0.17754737884051688,-0.1545046590496038,2.4749384702383885,-0.05234239225902136,-0.08979818088466006,-0.08979818088466006,-0.9476596365455073,-1.1809487781519048,-2.268262524336534,-0.26710681346097104,0.35544127746135323
-0.19679547518196022,-0.32721946791919215,-0.89778116636854,0.3706479483529281,0.9293874969447682,-0.5410932205712505,0.9040443072328662,-0.18789382608239694,-0.27891614280639576,0.4822530540811708,-0.4097227843614255,-0.17754737884051688,-0.1545046590496038,2.8570366761328976,-0.05234239225902136,-0.08979818088466006,-0.08979818088466006,-0.49414629224580414,-1.9430056957424557,-0.41691304144495467,-0.10934938708285138,0.7898896686359983
0.38001709557870117,-0.7562654141307757,1.3585431947403017,1.927711256126525,-0.7711591258555717,-0.5410932205712505,-0.8644328600688012,-0.18789382608239694,-0.27891614280639576,-0.8312208095421992,-0.4097227843614255,-0.17754737884051688,-0.1545046590496038,-0.32711503965468014,-0.05234239225902136,-0.08979818088466006,-0.08979818088466006,0.2216026593020251,0.15265082763155924,0.606201146468813,-0.18494148722236706,0.25386161765433196
-0.3642571892737651,-0.7562654141307757,-0.9587629058579682,-0.7880968388274233,1.606949041966779,-0.5410932205712505,1.34150971177591,-0.18789382608239694,-0.27891614280639576,4.422674644951281,-0.4097227843614255,-0.17754737884051688,-0.1545046590496038,2.4749384702383885,-0.05234239225902136,-0.08979818088466006,-0.08979818088466006,-0.9476596365455073,-1.1809487781519048,-0.41691304144495467,-0.05676357829014482,1.746301234819029
-0.17818861806064853,0.4138598937189977,2.411864149557697,0.29822639915415605,-1.6745745192182522,-0.5410932205712505,-0.8334069448529824,4.83541810570411,0.2908644098602664,1.467358451798698,-0.4097227843614255,-0.17754737884051688,-0.1545046590496038,-0.32711503965468014,-0.05234239225902136,-0.08979818088466006,-0.08979818088466006,-0.06377138387976024,1.2957362040173857,0.4600419767668461,-0.10934938708285138,-0.027435901811265373
0.4265342383819803,4.314277586551576,0.1389084049517386,-0.06388134683970365,0.42453771830091747,-0.5410932205712505,-0.771355114421345,-0.18789382608239694,0.7894223934435958,-0.8312208095421992,-0.4097227843614255,4.243020012698883,-0.1545046590496038,-0.32711503965468014,-0.05234239225902136,-0.08979818088466006,-0.08979818088466006,-0.1331866916807335,1.009964859920929,0.606201146468813,-0.19480132637099953,-0.6916106005494813
-0.3549537607131093,-0.6782570602741242,-0.3101389494704143,-0.7880968388274233,0.3979666773196621,-0.5410932205712505,1.4780237387255124,-0.18789382608239694,-0.27891614280639576,0.7449478268058447,-0.4097227843614255,-0.17754737884051688,-0.1545046590496038,-0.32711503965468014,-0.05234239225902136,-0.08979818088466006,-0.08979818088466006,-1.0186175067420609,-0.9904345487542671,0.36260253029886824,-0.20137455247008787,0.7984848706196694
-0.3549537607131093,-0.4442319987041695,2.045973712621128,0.4068587229523141,-1.3955785889150716,-0.5410932205712505,-0.8644328600688012,4.333086912525459,0.5045321171102647,1.1389899858928556,-0.4097227843614255,-0.17754737884051688,-0.1545046590496038,-0.32711503965468014,-0.05234239225902136,-0.08979818088466006,-0.08979818088466006,0.22468778409318113,1.1052219746197478,-2.268262524336534,-0.26710681346097104,-0.7361493744648675
0.19394852436558457,0.8039016630022556,-0.9144125498656568,-0.35356754363479154,-0.35930799064611435,1.931348616768512,-0.8085862126803274,-0.18789382608239694,-0.27891614280639576,-0.8312208095421992,-0.4097227843614255,-0.17754737884051688,-0.1545046590496038,-0.32711503965468014,-0.05234239225902136,-0.08979818088466006,-0.08979818088466006,1.4062905791053333,-0.03786340176607849,0.9472392091067354,-0.2539603612627944,-0.08994646169250924
0.19394852436558457,0.6088807783606266,-0.928272036113254,-0.2449352198366336,-0.372593511136742,-0.5410932205712505,-0.8644328600688012,-0.18789382608239694,-0.27891614280639576,-0.8312208095421992,-0.4097227843614255,-0.17754737884051688,-0.1545046590496038,-0.32711503965468014,-0.05234239225902136,-0.08979818088466006,-0.08979818088466006,1.5404935075205524,1.1052219746197478,0.36260253029886824,-0.1487887436773813,-1.0432324998814781
-0.08515433245409028,0.8039016630022556,-1.0252884398464353,0.1171725261572262,2.0188001771762356,1.931348616768512,0.3766037485639478,-0.18789382608239694,0.43330954802693195,-0.8312208095421992,-0.4097227843614255,-0.17754737884051688,-0.1545046590496038,-0.32711503965468014,-0.05234239225902136,-0.08979818088466006,-0.08979818088466006,-0.24116605937114172,-0.2283776311637162,-0.41691304144495467,-0.12249583928102802,-0.26185050136592986
-0.3130883321901581,-0.5183399348679885,0.22206532243732235,-0.7605766501318899,0.8762454149822575,-0.4780459537190866,1.5431781606787318,-0.18789382608239694,-0.27891614280639576,0.7449478268058447,-0.4097227843614255,-0.17754737884051688,-0.1545046590496038,-0.32711503965468014,-0.05234239225902136,-0.08979818088466006,-0.08979818088466006,-1.5210917814773837,-0.9142288569952121,-2.268262524336534,-0.26710681346097104,0.0632044100165384
0.8917056664147718,0.2188390090773688,-0.928272036113254,1.746657383129595,-0.5718763184961568,-0.5410932205712505,-0.8644328600688012,-0.18789382608239694,-0.27891614280639576,-0.8312208095421992,-0.4097227843614255,-0.17754737884051688,-0.1545046590496038,-0.32711503965468014,-0.05234239225902136,-0.08979818088466006,-0.08979818088466006,1.2165554044493363,1.6767646628126611,0.36260253029886824,-0.1487887436773813,-0.5040789209057498
0.4730513811852595,3.1441522787018026,1.1367914147787446,-0.06388134683970365,0.2916825133946408,0.6951276980986307,-0.7868680720292544,-0.18789382608239694,-0.27891614280639576,-0.8312208095421992,-0.4097227843614255,7.190064940391816,-0.1545046590496038,-0.32711503965468014,-0.05234239225902136,-0.08979818088466006,-0.08979818088466006,-0.796488521778941,0.343165057029197,1.921633673786514,-0.22766745686644113,-0.8791422801932129
-0.3642571892737651,-0.7562654141307757,-0.19371926499059683,-0.7880968388274233,1.6202345624574064,-0.5410932205712505,0.8730183920170472,-0.18789382608239694,-0.27891614280639576,-0.8312208095421992,-0.4097227843614255,-0.17754737884051688,-0.1545046590496038,-0.32711503965468014,-0.05234239225902136,-0.08979818088466006,-0.08979818088466006,-0.7193604020000799,-1.5619772369471803,-0.12459470204102105,-0.18822810027191123,0.9102224964073925
-0.3642571892737651,-0.7562654141307757,-0.4875403734396597,-0.7880968388274233,-0.2795948677023483,-0.5410932205712505,0.19044825726903544,-0.18789382608239694,-0.27891614280639576,0.4822530540811708,1.924060462545951,-0.17754737884051688,-0.1545046590496038,-0.32711503965468014,-0.05234239225902136,-0.08979818088466006,-0.08979818088466006,-0.02212219919917364,1.1052219746197478,0.8497997626387576,-0.16193519587555794,0.35544127746135323
0.1009142387590263,1.1939434322855134,0.36066018491329543,0.1171725261572262,-1.103297138121263,0.6951276980986307,-0.7868680720292544,-0.18789382608239694,0.7894223934435958,-0.8312208095421992,-0.4097227843614255,-0.17754737884051688,-0.1545046590496038,-0.32711503965468014,-0.05234239225902136,-0.08979818088466006,-0.08979818088466006,0.7923507456656002,-0.03786340176607849,-2.268262524336534,-0.26710681346097104,-1.0041633999557007
-0.3549537607131093,-0.6782570602741242,-0.3101389494704143,-0.7880968388274233,0.3979666773196621,-0.5410932205712505,1.4780237387255124,-0.18789382608239694,-0.27891614280639576,0.7449478268058447,-0.4097227843614255,-0.17754737884051688,-0.1545046590496038,-0.32711503965468014,-0.05234239225902136,-0.08979818088466006,-0.08979818088466006,-1.0186175067420609,-0.9904345487542671,0.36260253029886824,-0.26053358736188276,0.9375708663554367
-0.3642571892737651,-0.7562654141307757,0.1389084049517386,-0.7880968388274233,1.6202345624574064,-0.5410932205712505,1.803795848491609,-0.18789382608239694,-0.27891614280639576,-0.8312208095421992,-0.4097227843614255,-0.17754737884051688,-0.1545046590496038,-0.32711503965468014,-0.05234239225902136,-0.08979818088466006,-0.08979818088466006,-1.8300053268156786,-0.7999203193566294,-0.2220341485089989,-0.10934938708285138,2.082295494180715
0.00787995315246804,-0.07369231788507462,-1.0252884398464353,-0.42598909283356345,-0.8043729270821407,-0.5410932205712505,-0.8644328600688012,-0.18789382608239694,-0.27891614280639576,-0.8312208095421992,-0.4097227843614255,-0.17754737884051688,-0.1545046590496038,-0.32711503965468014,-0.05234239225902136,-0.08979818088466006,-0.08979818088466006,1.8258675507023376,0.7241935158244724,0.6549208697028018,-0.2145210046682645,-1.6292689987681392
0.6591199523983761,-0.7562654141307757,1.4139811397306907,-0.7880968388274233,-1.7011455601995076,-0.5410932205712505,-0.8644328600688012,-0.18789382608239694,-0.27891614280639576,-0.8312208095421992,-0.4097227843614255,-0.17754737884051688,-0.1545046590496038,-0.32711503965468014,-0.05234239225902136,-0.08979818088466006,-0.08979818088466006,0.5455407623732453,0.5336792864268347,1.4831561646806137,-0.24081390906461778,-1.7464762985454714
0.00787995315246804,0.6088807783606266,-1.0252884398464353,-0.42598909283356345,-0.8043729270821407,0.6951276980986307,-0.8334069448529824,-0.18789382608239694,0.43330954802693195,-0.8312208095421992,-0.4097227843614255,-0.17754737884051688,-0.1545046590496038,-0.32711503965468014,-0.05234239225902136,-0.08979818088466006,-0.08979818088466006,1.6793241231225031,0.9147077452221102,0.6549208697028018,1.9414971558327045,-1.9543239101506074
0.00787995315246804,0.6088807783606266,-1.0252884398464353,-0.42598909283356345,-0.8043729270821407,0.6951276980986307,-0.8334069448529824,-0.18789382608239694,0.43330954802693195,-0.8312208095421992,-0.4097227843614255,-0.17754737884051688,-0.1545046590496038,-0.32711503965468014,-0.05234239225902136,-0.08979818088466006,-0.08979818088466006,1.6793241231225031,0.9147077452221102,0.6549208697028018,-0.2473871351637061,-1.6925609406478985
-0.3642571892737651,-0.7562654141307757,-0.19371926499059683,-0.7880968388274233,-0.43902111358988033,-0.5410932205712505,-0.8644328600688012,-0.18789382608239694,-0.27891614280639576,0.2195582813564968,1.7944058377177632,-0.17754737884051688,-0.1545046590496038,-0.32711503965468014,-0.05234239225902136,-0.08979818088466006,-0.08979818088466006,0.9373516108498587,1.1052219746197478,0.16772363736291254,-0.10934938708285138,-0.22278140144015243
-0.17818861806064853,0.4138598937189977,2.411864149557697,0.29822639915415605,-1.6745745192182522,-0.5410932205712505,-0.8334069448529824,4.83541810570411,0.2908644098602664,1.467358451798698,-0.4097227843614255,-0.17754737884051688,-0.1545046590496038,-0.32711503965468014,-0.05234239225902136,-0.08979818088466006,-0.08979818088466006,-0.06377138387976024,1.2957362040173857,0.6549208697028018,-0.1487887436773813,-0.14464320158859761
-0.3642571892737651,-0.7562654141307757,-0.19371926499059683,-0.7880968388274233,1.221668947738577,2.178592800502488,0.9040443072328662,-0.18789382608239694,-0.27891614280639576,-0.8312208095421992,-0.4097227843614255,-0.17754737884051688,-0.1545046590496038,-0.32711503965468014,-0.05234239225902136,-0.08979818088466006,-0.08979818088466006,-0.7255306515823876,0.5336792864268347,0.2651630838308904,-0.2473871351637061,0.94929159633317
-0.3642571892737651,-0.7562654141307757,-1.0807263848368245,0.47928027215108593,0.9293874969447682,-0.5410932205712505,0.8171717446285737,-0.18789382608239694,-0.27891614280639576,0.7449478268058447,-0.4097227843614255,-0.17754737884051688,-0.1545046590496038,2.7296706075013946,-0.05234239225902136,-0.08979818088466006,-0.08979818088466006,-0.228825560206522,-1.1809487781519048,-0.41691304144495467,-0.18822810027191123,0.9727330562886364
-0.3549537607131093,-0.6782570602741242,-0.3101389494704143,-0.7880968388274233,0.3979666773196621,-0.5410932205712505,1.4780237387255124,-0.18789382608239694,-0.27891614280639576,0.7449478268058447,-0.4097227843614255,-0.17754737884051688,-0.1545046590496038,-0.32711503965468014,-0.05234239225902136,-0.08979818088466006,-0.08979818088466006,-1.0186175067420609,-0.9904345487542671,-0.8066708273168661,-0.0830564826864981,1.2212125318165803
0.8917056664147718,0.2188390090773688,-0.5540659074281269,2.289819002120385,-0.23973830623046533,-0.5410932205712505,-0.8644328600688012,-0.18789382608239694,-0.27891614280639576,-0.8312208095421992,-0.4097227843614255,-0.17754737884051688,-0.1545046590496038,-0.32711503965468014,-0.05234239225902136,-0.08979818088466006,-0.08979818088466006,0.8849044894002326,1.1052219746197478,0.6549208697028018,-0.2145210046682645,-0.48063746095028337
-0.317740046470486,-0.5612445294891469,-0.5152593459348543,0.3344371737535421,0.4511087592821728,-0.5410932205712505,0.3579881994344566,-0.18789382608239694,-0.27891614280639576,0.7449478268058447,-0.4097227843614255,-0.17754737884051688,-0.1545046590496038,-0.32711503965468014,-0.05234239225902136,-0.08979818088466006,-0.08979818088466006,0.07968691890892253,0.9147077452221102,-0.8066708273168661,0.23245837006974127,-0.3556163411877956
0.00787995315246804,0.6088807783606266,-1.0252884398464353,-0.42598909283356345,-0.8043729270821407,0.6951276980986307,-0.8334069448529824,-0.18789382608239694,0.43330954802693195,-0.8312208095421992,-0.4097227843614255,-0.17754737884051688,-0.1545046590496038,-0.32711503965468014,-0.05234239225902136,-0.08979818088466006,-0.08979818088466006,1.6793241231225031,0.9147077452221102,0.6549208697028018,-0.2539603612627944,-1.8824367662871768
0.00787995315246804,-0.4637340871683324,-0.969850494856046,-0.6070429658304934,-0.8043729270821407,-0.5410932205712505,-0.8644328600688012,-0.18789382608239694,-0.27891614280639576,-0.8312208095421992,-0.4097227843614255,-0.17754737884051688,-0.1545046590496038,-0.32711503965468014,-0.05234239225902136,-0.08979818088466006,-0.08979818088466006,1.841293174658109,0.7241935158244724,0.6549208697028018,-0.2145210046682645,-1.6995933786345385
-0.3642571892737651,-0.7562654141307757,-0.19371926499059683,-0.7880968388274233,1.6202345624574064,2.5494590761034526,0.8730183920170472,-0.18789382608239694,-0.27891614280639576,-0.8312208095421992,-0.4097227843614255,-0.17754737884051688,-0.1545046590496038,-0.32711503965468014,-0.05234239225902136,-0.08979818088466006,-0.08979818088466006,-0.796488521778941,-1.5619772369471803,-2.268262524336534,-0.26710681346097104,0.9883606962589473
-0.22470576086392768,0.2578431860056946,-0.24915720998098612,-0.7880968388274233,1.4873793575511296,-0.5410932205712505,0.9040443072328662,-0.18789382608239694,-0.27891614280639576,-0.8312208095421992,-0.4097227843614255,-0.17754737884051688,-0.1545046590496038,-0.32711503965468014,-0.05234239225902136,-0.08979818088466006,-0.08979818088466006,-0.8149992705258684,-0.7999203193566294,-0.027155255573043192,-0.18822810027191123,0.784419994646389
-0.3642571892737651,-0.7562654141307757,-1.0807263848368245,-0.7880968388274233,-0.9040143307618482,4.403790454108274,1.3073812050385096,-0.18789382608239694,0.7894223934435958,-0.8312208095421992,-0.4097227843614255,-0.17754737884051688,-0.1545046590496038,-0.32711503965468014,-0.05234239225902136,-0.08979818088466006,-0.08979818088466006,-0.24116605937114172,-3.2766053015259198,0.7523603161707797,-0.24081390906461778,-1.7464762985454714
-0.3642571892737651,-0.7562654141307757,-0.3932958669559981,-0.7880968388274233,-0.7711591258555717,-0.5410932205712505,-0.8644328600688012,-0.18789382608239694,-0.27891614280639576,0.7449478268058447,2.8186773738604454,-0.17754737884051688,-0.1545046590496038,-0.32711503965468014,-0.05234239225902136,-0.08979818088466006,-0.08979818088466006,0.8694788654444613,1.1052219746197478,0.557481423234824,-0.2145210046682645,0.04288847805513397
0.19394852436558457,-0.7562654141307757,-0.9255001388637346,-0.7880968388274233,-0.372593511136742,0.5715056062316425,-0.8644328600688012,-0.18789382608239694,-0.27891614280639576,-0.8312208095421992,-0.4097227843614255,-0.17754737884051688,-0.1545046590496038,-0.32711503965468014,-0.05234239225902136,13.300108346583542,13.300108346583542,1.3260773345353205,1.4862504334150233,0.557481423234824,-0.18822810027191123,-0.33998870121748465
0.4265342383819803,-0.7562654141307757,1.3807183727364576,2.0001328053252974,-1.103297138121263,-0.5410932205712505,-0.8644328600688012,-0.18789382608239694,-0.27891614280639576,-0.8312208095421992,-0.4097227843614255,-0.17754737884051688,-0.1545046590496038,-0.32711503965468014,-0.05234239225902136,-0.08979818088466006,-0.08979818088466006,0.2647944063781875,-0.03786340176607849,0.36260253029886824,-0.21123439161872035,-0.4962651009205943
-0.3642571892737651,-0.7562654141307757,1.1367914147787446,-0.7880968388274233,0.2916825133946408,-0.5410932205712505,-0.8644328600688012,-0.18789382608239694,-0.27891614280639576,-0.8312208095421992,-0.4097227843614255,7.190064940391816,-0.1545046590496038,-0.32711503965468014,-0.05234239225902136,-0.08979818088466006,-0.08979818088466006,-0.04063294794610101,0.343165057029197,1.2395575485106691,-0.2145210046682645,-1.7464762985454714
0.00787995315246804,-0.07369231788507462,-1.0252884398464353,-0.42598909283356345,-0.8043729270821407,-0.5410932205712505,-0.8644328600688012,-0.18789382608239694,-0.27891614280639576,-0.8312208095421992,-0.4097227843614255,-0.17754737884051688,-0.1545046590496038,-0.32711503965468014,-0.05234239225902136,-0.08979818088466006,-0.08979818088466006,1.8258675507023376,0.7241935158244724,0.6549208697028018,-0.2145210046682645,-1.7855453984712488
-0.3130883321901581,-0.5183399348679885,0.22206532243732235,-0.7605766501318899,0.8762454149822575,-0.4780459537190866,1.5431781606787318,-0.18789382608239694,-0.27891614280639576,0.7449478268058447,-0.4097227843614255,-0.17754737884051688,-0.1545046590496038,-0.32711503965468014,-0.05234239225902136,-0.08979818088466006,-0.08979818088466006,-1.5210917814773837,-0.9142288569952121,0.36260253029886824,-0.20794777856917618,1.2602816317423577
0.4265342383819803,1.9740269708520288,1.3862621672354962,2.108765129123455,-1.0368695356681248,0.6951276980986307,-0.7868680720292544,-0.18789382608239694,0.7894223934435958,-0.1744838777305142,-0.4097227843614255,-0.17754737884051688,-0.1545046590496038,-0.32711503965468014,-0.05234239225902136,-0.08979818088466006,-0.08979818088466006,-0.14861231563650484,-0.03786340176607849,0.36260253029886824,-0.1487887436773813,0.10539903793637782
0.4265342383819803,1.9740269708520288,1.3862621672354962,2.108765129123455,-1.0368695356681248,0.6951276980986307,-0.7868680720292544,-0.18789382608239694,0.7894223934435958,-0.8312208095421992,-0.4097227843614255,-0.17754737884051688,-0.1545046590496038,-0.32711503965468014,-0.05234239225902136,-0.08979818088466006,-0.08979818088466006,-0.1331866916807335,-0.03786340176607849,0.36260253029886824,-0.1487887436773813,0.05070229804028945
0.1009142387590263,1.9740269708520288,1.1367914147787446,1.746657383129595,-0.9040143307618482,0.6951276980986307,-0.7868680720292544,-0.18789382608239694,0.7894223934435958,-0.8312208095421992,-0.4097227843614255,-0.17754737884051688,-0.1545046590496038,-0.32711503965468014,-0.05234239225902136,-0.08979818088466006,-0.08979818088466006,0.11362329161162125,-0.03786340176607849,0.36260253029886824,-0.1487887436773813,-0.4181269010690395
0.1009142387590263,1.1939434322855134,1.3308242222451068,1.3845496371357353,0.2916825133946408,0.6951276980986307,-0.7868680720292544,-0.18789382608239694,0.7894223934435958,-0.1744838777305142,-0.4097227843614255,-0.17754737884051688,-0.1545046590496038,-0.32711503965468014,-0.05234239225902136,-0.08979818088466006,-0.08979818088466006,-0.19488918750382328,-0.2283776311637162,0.6549208697028018,-0.10934938708285138,0.480462397223841
-0.17818861806064853,1.1939434322855134,1.1922293597691338,1.3845496371357353,-0.10688310132418895,0.6951276980986307,-0.8334069448529824,-0.18789382608239694,-0.27891614280639576,-0.8312208095421992,-0.4097227843614255,-0.17754737884051688,-0.1545046590496038,-0.32711503965468014,-0.05234239225902136,-0.08979818088466006,-0.08979818088466006,0.17532578743471106,-0.03786340176607849,-0.8066708273168661,-0.13564229147920465,1.293099675680011
-0.3642571892737651,-0.7562654141307757,1.0758096752893165,-0.7880968388274233,-1.7011455601995076,-0.5410932205712505,-0.8644328600688012,-0.18789382608239694,-0.27891614280639576,1.5330321449798665,2.8316428363432635,-0.17754737884051688,-0.1545046590496038,-0.32711503965468014,-0.05234239225902136,-0.08979818088466006,-0.08979818088466006,0.24628365763126453,0.343165057029197,0.16772363736291254,-0.05676357829014482,1.1368232759769015
0.19394852436558457,-0.7562654141307757,-0.969850494856046,-0.7880968388274233,-0.372593511136742,2.5494590761034526,-0.8644328600688012,-0.18789382608239694,-0.27891614280639576,-0.8312208095421992,-0.4097227843614255,-0.17754737884051688,-0.1545046590496038,-0.32711503965468014,-0.05234239225902136,-0.08979818088466006,-0.08979818088466006,1.6407600632330726,0.9147077452221102,0.7523603161707797,-0.21780761771780865,-1.0432324998814781
-0.28982976078851846,-0.13219858327756323,-0.892237371869501,0.4068587229523141,0.8363888535103745,-0.5410932205712505,0.8078639700638279,-0.18789382608239694,-0.27891614280639576,-0.8312208095421992,-0.4097227843614255,-0.17754737884051688,-0.1545046590496038,-0.32711503965468014,-0.05234239225902136,-0.08979818088466006,-0.08979818088466006,-0.2596768081180691,-1.1809487781519048,-2.268262524336534,-0.26710681346097104,-0.9025837401486794
-0.19679547518196022,-0.32721946791919215,-0.89778116636854,0.3706479483529281,0.9293874969447682,-0.5410932205712505,0.9040443072328662,-0.18789382608239694,-0.27891614280639576,0.4822530540811708,-0.4097227843614255,-0.17754737884051688,-0.1545046590496038,2.8570366761328976,-0.05234239225902136,-0.08979818088466006,-0.08979818088466006,-0.49414629224580414,-1.1809487781519048,-0.8066708273168661,-0.10934938708285138,0.682058952840852
-0.34565033215245344,-0.6002487064174726,-0.08838716950885733,-0.7880968388274233,0.2916825133946408,-0.5410932205712505,1.4345874574233666,-0.18789382608239694,0.005974133526935323,0.3509056677188337,-0.4097227843614255,-0.17754737884051688,-0.1545046590496038,-0.32711503965468014,-0.05234239225902136,-0.08979818088466006,-0.08979818088466006,-1.0864902521474582,-0.7999203193566294,-1.0015497202528219,-0.26053358736188276,0.2460477976691765
-0.3642571892737651,-0.7562654141307757,-0.6926607699041,-0.7880968388274233,-1.2361523430275396,-0.5410932205712505,1.4625107811176032,-0.18789382608239694,-0.27891614280639576,-0.8312208095421992,-0.4097227843614255,-0.17754737884051688,-0.1545046590496038,-0.32711503965468014,-0.05234239225902136,-0.08979818088466006,-0.08979818088466006,-0.3645710510173169,1.1052219746197478,-0.41691304144495467,-0.22766745686644113,-1.7464762985454714
-0.3642571892737651,-0.7562654141307757,0.970477579807577,0.29822639915415605,-1.2095813020462842,-0.5410932205712505,-0.7093032839897075,-0.18789382608239694,-0.27891614280639576,1.007642599530519,1.5350965880613883,-0.17754737884051688,-0.1545046590496038,-0.32711503965468014,-0.05234239225902136,-0.08979818088466006,-0.08979818088466006,0.2647944063781875,0.7241935158244724,0.7523603161707797,-0.20137455247008787,0.35544127746135323
-0.3642571892737651,-0.7562654141307757,2.411864149557697,0.29822639915415605,-1.7011455601995076,-0.5410932205712505,-0.8644328600688012,4.83541810570411,0.14841927169360083,1.5330321449798665,-0.4097227843614255,-0.17754737884051688,-0.1545046590496038,-0.32711503965468014,-0.05234239225902136,-0.08979818088466006,-0.08979818088466006,0.13213404035854864,1.2957362040173857,0.9472392091067354,-0.030470673893791538,-0.22278140144015243
-0.17818861806064853,0.4138598937189977,2.411864149557697,0.29822639915415605,-1.6745745192182522,-0.5410932205712505,-0.8334069448529824,4.83541810570411,0.14841927169360083,1.467358451798698,-0.4097227843614255,-0.17754737884051688,-0.1545046590496038,-0.32711503965468014,-0.05234239225902136,-0.08979818088466006,-0.08979818088466006,-0.05760113429744818,1.2957362040173857,-2.268262524336534,-0.26710681346097104,-0.6603553206088595
-0.3549537607131093,-0.6782570602741242,-0.3101389494704143,-0.7880968388274233,0.3979666773196621,-0.5410932205712505,1.4780237387255124,-0.18789382608239694,-0.27891614280639576,0.7449478268058447,-0.4097227843614255,-0.17754737884051688,-0.1545046590496038,-0.32711503965468014,-0.05234239225902136,-0.08979818088466006,-0.08979818088466006,-1.0186175067420609,-0.9904345487542671,-0.027155255573043192,0.0484080392952683,0.8445864085320867
0.1009142387590263,1.1939434322855134,1.3308242222451068,1.3845496371357353,0.2916825133946408,0.6951276980986307,-0.7868680720292544,-0.18789382608239694,0.7894223934435958,-0.1744838777305142,-0.4097227843614255,-0.17754737884051688,-0.1545046590496038,-0.32711503965468014,-0.05234239225902136,-0.08979818088466006,-0.08979818088466006,-0.19488918750382328,-0.2283776311637162,2.3113914596584255,-0.2638202004114269,0.08195757798091138
-0.3642571892737651,-0.7562654141307757,-0.6649417974089052,-0.7880968388274233,0.6371060461509598,-0.5410932205712505,-0.1756575422776254,-0.18789382608239694,-0.27891614280639576,0.7449478268058447,2.9483319986886323,-0.17754737884051688,-0.1545046590496038,-0.32711503965468014,-0.05234239225902136,-0.08979818088466006,-0.08979818088466006,-0.02212219919917364,1.1052219746197478,0.557481423234824,-0.2539603612627944,0.23823397768402102
-0.3642571892737651,-0.7562654141307757,0.970477579807577,0.29822639915415605,-1.2095813020462842,-0.5410932205712505,-0.7093032839897075,-0.18789382608239694,-0.27891614280639576,1.007642599530519,1.5350965880613883,-0.17754737884051688,-0.1545046590496038,-0.32711503965468014,-0.05234239225902136,-0.08979818088466006,-0.08979818088466006,0.2647944063781875,0.7241935158244724,0.7523603161707797,-0.13564229147920465,0.5273453171347738
-0.3642571892737651,-0.7562654141307757,-0.4875403734396597,-0.7880968388274233,-0.2795948677023483,-0.5410932205712505,0.19044825726903544,-0.18789382608239694,-0.27891614280639576,0.4822530540811708,1.924060462545951,-0.17754737884051688,-0.1545046590496038,-0.32711503965468014,-0.05234239225902136,-0.08979818088466006,-0.08979818088466006,-0.02212219919917364,1.1052219746197478,0.8497997626387576,-0.2539603612627944,0.12102667790668879
0.4265342383819803,1.9740269708520288,1.3862621672354962,2.108765129123455,-1.0368695356681248,0.6951276980986307,-0.7868680720292544,-0.18789382608239694,0.7894223934435958,-0.8312208095421992,-0.4097227843614255,-0.17754737884051688,-0.1545046590496038,-0.32711503965468014,-0.05234239225902136,-0.08979818088466006,-0.08979818088466006,-0.1331866916807335,-0.03786340176607849,0.36260253029886824,-0.1487887436773813,-0.027435901811265373
-0.3642571892737651,-0.7562654141307757,-1.0807263848368245,-0.7880968388274233,-0.9040143307618482,4.403790454108274,1.3073812050385096,-0.18789382608239694,0.7894223934435958,-0.8312208095421992,-0.4097227843614255,-0.17754737884051688,-0.1545046590496038,-0.32711503965468014,-0.05234239225902136,-0.08979818088466006,-0.08979818088466006,-0.24116605937114172,-3.2766053015259198,0.7523603161707797,-0.24081390906461778,-1.5120616989908071
0.1009142387590263,1.1939434322855134,1.4139811397306907,1.3121280879369634,0.2916825133946408,-0.4174711287042624,-0.7868680720292544,-0.18789382608239694,0.7894223934435958,-0.8312208095421992,-0.4097227843614255,-0.17754737884051688,-0.1545046590496038,-0.32711503965468014,-0.05234239225902136,-0.08979818088466006,-0.08979818088466006,-0.19180406271266726,-0.03786340176607849,0.7523603161707797,0.0484080392952683,-0.15558254956781511
-0.3642571892737651,-0.7562654141307757,1.1367914147787446,-0.7880968388274233,0.2916825133946408,-0.5410932205712505,-0.8644328600688012,-0.18789382608239694,-0.27891614280639576,-0.8312208095421992,-0.4097227843614255,7.190064940391816,-0.1545046590496038,-0.32711503965468014,-0.05234239225902136,-0.08979818088466006,-0.08979818088466006,-0.04063294794610101,0.5336792864268347,3.91914232638006,-0.2668879250318714,-1.8636835983228037
-0.34565033215245344,-0.6002487064174726,-0.08838716950885733,-0.7880968388274233,0.2916825133946408,-0.5410932205712505,1.4345874574233666,-0.18789382608239694,0.005974133526935323,0.3509056677188337,-0.4097227843614255,-0.17754737884051688,-0.1545046590496038,-0.32711503965468014,-0.05234239225902136,-0.08979818088466006,-0.08979818088466006,-1.0864902521474582,-0.7999203193566294,0.16772363736291254,-0.2145210046682645,0.7695737366745938
0.00787995315246804,0.6088807783606266,-1.0252884398464353,-0.42598909283356345,-0.8043729270821407,0.6951276980986307,-0.8334069448529824,-0.18789382608239694,0.43330954802693195,-0.8312208095421992,-0.4097227843614255,-0.17754737884051688,-0.1545046590496038,-0.32711503965468014,-0.05234239225902136,-0.08979818088466006,-0.08979818088466006,1.6793241231225031,0.9147077452221102,0.6549208697028018,-0.26053358736188276,-1.657398750714699
0.4730513811852595,3.1441522787018026,1.1367914147787446,-0.06388134683970365,0.2916825133946408,0.6951276980986307,-0.7868680720292544,-0.18789382608239694,-0.27891614280639576,-0.8312208095421992,-0.4097227843614255,7.190064940391816,-0.1545046590496038,-0.32711503965468014,-0.05234239225902136,-0.08979818088466006,-0.08979818088466006,-0.796488521778941,0.343165057029197,0.557481423234824,-0.20137455247008787,-0.2931057813065518
-0.3642571892737651,-0.7562654141307757,-0.5263469349329323,-0.7880968388274233,-1.7011455601995076,-0.5410932205712505,-0.8644328600688012,-0.18789382608239694,-0.27891614280639576,1.4016847586175298,2.8316428363432635,-0.17754737884051688,-0.1545046590496038,-0.32711503965468014,-0.05234239225902136,-0.08979818088466006,-0.08979818088466006,1.140969847066051,0.343165057029197,0.16772363736291254,-0.16193519587555794,0.9336639563628589
0.1009142387590263,1.1939434322855134,1.3308242222451068,1.3845496371357353,0.2916825133946408,0.6951276980986307,-0.7868680720292544,-0.18789382608239694,0.7894223934435958,-0.1744838777305142,-0.4097227843614255,-0.17754737884051688,-0.1545046590496038,-0.32711503965468014,-0.05234239225902136,-0.08979818088466006,-0.08979818088466006,-0.19488918750382328,-0.2283776311637162,0.36260253029886824,0.3244835354569777,0.4570209372683745
-0.3130883321901581,-0.5183399348679885,0.22206532243732235,-0.7605766501318899,0.8762454149822575,-0.4780459537190866,1.5431781606787318,-0.18789382608239694,-0.27891614280639576,0.7449478268058447,-0.4097227843614255,-0.17754737884051688,-0.1545046590496038,-0.32711503965468014,-0.05234239225902136,-0.08979818088466006,-0.08979818088466006,-1.5210917814773837,-0.9142288569952121,-0.41691304144495467,-0.20794777856917618,1.1399488039709635
-0.3549537607131093,-0.6782570602741242,-0.3101389494704143,-0.7880968388274233,0.3979666773196621,-0.5410932205712505,1.4780237387255124,-0.18789382608239694,-0.27891614280639576,0.7449478268058447,-0.4097227843614255,-0.17754737884051688,-0.1545046590496038,-0.32711503965468014,-0.05234239225902136,-0.08979818088466006,-0.08979818088466006,-1.0186175067420609,-0.9904345487542671,0.36260253029886824,0.0484080392952683,0.038981568062556225
-0.3642571892737651,-0.7562654141307757,2.245550314586529,-0.7880968388274233,-1.7011455601995076,-0.5410932205712505,-0.8644328600688012,-0.18789382608239694,-0.27891614280639576,1.4016847586175298,2.883504686274539,-0.17754737884051688,-0.1545046590496038,-0.32711503965468014,-0.05234239225902136,-0.08979818088466006,-0.08979818088466006,-0.41393304767579137,0.343165057029197,0.16772363736291254,0.0484080392952683,0.8688092504860688
-0.3130883321901581,-0.5183399348679885,0.22206532243732235,-0.7605766501318899,0.8762454149822575,-0.4780459537190866,1.5431781606787318,-0.18789382608239694,-0.27891614280639576,0.7449478268058447,-0.4097227843614255,-0.17754737884051688,-0.1545046590496038,-0.32711503965468014,-0.05234239225902136,-0.08979818088466006,-0.08979818088466006,-1.5210917814773837,-0.9142288569952121,0.36260253029886824,0.20616546567338798,0.23979674168105203
-0.3642571892737651,-0.7562654141307757,-1.0807263848368245,-0.7880968388274233,-0.9040143307618482,4.403790454108274,1.3073812050385096,-0.18789382608239694,0.7894223934435958,-0.8312208095421992,-0.4097227843614255,-0.17754737884051688,-0.1545046590496038,-0.32711503965468014,-0.05234239225902136,-0.08979818088466006,-0.08979818088466006,-0.24116605937114172,3.3913927273914006,-0.2220341485089989,-0.2473871351637061,-1.1995088995845877
-0.33169518931146974,-0.47933575793966277,-0.6549629673106352,-0.7880968388274233,0.3979666773196621,-0.5410932205712505,1.5866144419808783,-0.18789382608239694,-0.27891614280639576,1.033912076802986,-0.4097227843614255,-0.17754737884051688,-0.1545046590496038,-0.32711503965468014,-0.05234239225902136,-0.08979818088466006,-0.08979818088466006,-0.9649363353759713,-1.1809487781519048,-0.41691304144495467,-0.10934938708285138,0.9961745162441028
0.4265342383819803,1.9740269708520288,1.3862621672354962,2.108765129123455,-1.0368695356681248,0.6951276980986307,-0.7868680720292544,-0.18789382608239694,0.7894223934435958,-0.8312208095421992,-0.4097227843614255,-0.17754737884051688,-0.1545046590496038,-0.32711503965468014,-0.05234239225902136,-0.08979818088466006,-0.08979818088466006,-0.1331866916807335,-0.03786340176607849,0.36260253029886824,-0.1487887436773813,-0.3790578011432621
-0.34565033215245344,-0.6002487064174726,-0.08838716950885733,-0.7880968388274233,0.2916825133946408,-0.5410932205712505,1.4345874574233666,-0.18789382608239694,0.005974133526935323,0.3509056677188337,-0.4097227843614255,-0.17754737884051688,-0.1545046590496038,-0.32711503965468014,-0.05234239225902136,-0.08979818088466006,-0.08979818088466006,-1.0864902521474582,-0.7999203193566294,-1.0015497202528219,-0.26053358736188276,0.2460477976691765
0.9382228092180507,-0.7562654141307757,-0.5263469349329323,2.108765129123455,-0.23973830623046533,-0.5410932205712505,-0.8644328600688012,-0.18789382608239694,-0.27891614280639576,-0.8312208095421992,-0.4097227843614255,-0.17754737884051688,-0.1545046590496038,-0.32711503965468014,-0.05234239225902136,-0.08979818088466006,-0.08979818088466006,0.9466069852233224,1.1052219746197478,0.6549208697028018,-0.2145210046682645,-0.3790578011432621
-0.3642571892737651,-0.7562654141307757,-0.9643067003570072,-0.7880968388274233,1.753089767363683,-0.5410932205712505,1.2577397406931996,-0.18789382608239694,-0.27891614280639576,1.5330321449798665,-0.4097227843614255,-0.17754737884051688,-0.1545046590496038,4.385429499710935,-0.05234239225902136,-0.08979818088466006,-0.08979818088466006,-0.8736166415578022,-1.1809487781519048,-2.268262524336534,-0.26710681346097104,0.26948925762464293
-0.3642571892737651,-0.7562654141307757,-1.0807263848368245,-0.7880968388274233,-1.7011455601995076,-0.5410932205712505,-0.8644328600688012,-0.18789382608239694,-0.27891614280639576,-0.8312208095421992,0.7571688390922626,-0.17754737884051688,-0.1545046590496038,-0.32711503965468014,-0.05234239225902136,-0.08979818088466006,-0.08979818088466006,1.9955494142158312,1.4100447416559683,1.1421181020426912,-0.24081390906461778,-2.824783456496928
0.8917056664147718,0.2188390090773688,-0.928272036113254,1.746657383129595,-0.5718763184961568,-0.5410932205712505,-0.8644328600688012,-0.18789382608239694,-0.27891614280639576,-0.8312208095421992,-0.4097227843614255,-0.17754737884051688,-0.1545046590496038,-0.32711503965468014,-0.05234239225902136,-0.08979818088466006,-0.08979818088466006,1.2165554044493363,1.6767646628126611,0.36260253029886824,-0.1487887436773813,-0.7697488004010362
0.1009142387590263,1.1939434322855134,1.4139811397306907,1.3121280879369634,0.2916825133946408,-0.4174711287042624,-0.7868680720292544,-0.18789382608239694,0.7894223934435958,-0.8312208095421992,-0.4097227843614255,-0.17754737884051688,-0.1545046590496038,-0.32711503965468014,-0.05234239225902136,-0.08979818088466006,-0.08979818088466006,-0.19180406271266726,-0.03786340176607849,0.7523603161707797,-0.22766745686644113,0.23042015769886554
-0.3642571892737651,-0.7562654141307757,-0.24915720998098612,-0.7880968388274233,1.819517369816821,2.0549707086355,0.9040443072328662,-0.18789382608239694,-0.27891614280639576,-0.8312208095421992,-0.4097227843614255,-0.17754737884051688,-0.1545046590496038,-0.32711503965468014,-0.05234239225902136,-0.08979818088466006,-0.08979818088466006,-0.8304248944816398,-1.1809487781519048,-0.41691304144495467,-0.10934938708285138,0.8633395764964596
0.38001709557870117,1.02232505380088,-0.9027705814176751,-0.020428417320440533,-0.49216319555239085,-0.2814868276505754,-0.8092067309846438,-0.18789382608239694,-0.27891614280639576,-0.8312208095421992,-0.4097227843614255,-0.17754737884051688,-0.1545046590496038,-0.32711503965468014,-0.05234239225902136,-0.08979818088466006,-0.08979818088466006,1.379141480943176,-0.03786340176607849,1.1421181020426912,-0.25724697431233856,-1.1995088995845877
-0.3642571892737651,-0.7562654141307757,-0.9587629058579682,-0.7880968388274233,1.5670924804948956,-0.5410932205712505,1.2453293746068719,-0.18789382608239694,-0.27891614280639576,-0.8312208095421992,-0.4097227843614255,-0.17754737884051688,-0.1545046590496038,-0.32711503965468014,-0.05234239225902136,-0.08979818088466006,-0.08979818088466006,-0.6514876565946824,-1.1809487781519048,-2.268262524336534,-0.26710681346097104,-0.41968966506607047
-0.3642571892737651,-0.7562654141307757,-0.8645183993743065,0.22580484995538425,0.9825295789072789,-0.5410932205712505,0.835787293758065,-0.18789382608239694,-0.27891614280639576,0.6136004404435077,-0.4097227843614255,-0.17754737884051688,-0.1545046590496038,2.984402744764401,-0.05234239225902136,-0.08979818088466006,-0.08979818088466006,-0.3614859262261609,-1.1809487781519048,-0.41691304144495467,-0.10934938708285138,1.073531334097142
-0.3642571892737651,-0.7562654141307757,1.1367914147787446,-0.7880968388274233,0.2916825133946408,-0.5410932205712505,-0.8644328600688012,-0.18789382608239694,-0.27891614280639576,-0.8312208095421992,-0.4097227843614255,7.190064940391816,-0.1545046590496038,-0.32711503965468014,-0.05234239225902136,-0.08979818088466006,-0.08979818088466006,-0.04063294794610101,0.343165057029197,3.967862049614049,-0.2473871351637061,-2.0199599980259135
0.1009142387590263,1.1939434322855134,1.4139811397306907,1.3121280879369634,0.2916825133946408,-0.4174711287042624,-0.7868680720292544,-0.18789382608239694,0.7894223934435958,-0.8312208095421992,-0.4097227843614255,-0.17754737884051688,-0.1545046590496038,-0.32711503965468014,-0.05234239225902136,-0.08979818088466006,-0.08979818088466006,-0.19180406271266726,-0.03786340176607849,-2.268262524336534,-0.26710681346097104,-0.2485670073911656
-0.3642571892737651,-0.7562654141307757,1.2753862772547178,0.62412337054863,-1.2095813020462842,-0.5410932205712505,-0.6751747772523069,-0.18789382608239694,-0.27891614280639576,0.7449478268058447,0.8997889264032691,-0.17754737884051688,-0.1545046590496038,3.2391348820274075,-0.05234239225902136,-0.08979818088466006,-0.08979818088466006,0.10436791723815757,0.7241935158244724,0.7523603161707797,-0.10934938708285138,0.6992493568081944
